Repository: hpb0412/lcmh-assessment

# LCMH Concrete Carbon Comparison Tool

This project parses Environmental Product Declarations (EPDs) for concrete products, ingests them into a high-density Markdown knowledge wiki, extracts structured JSON data with strict provenance tracking, and displays it in a Next.js comparison interface.

## Project Flow
```
PDFs ──(LiteParse)──> Markdown ──(Ingest)──> LLM Wiki ──(Extract Script)──> JSONs ──> Next.js App
```

---

## Data Extraction

Make sure your cwd is `llm-wiki` dir of this project

### Prepare raw data

Assume the PDF files provided for this assessment is "resources".

Follow these steps to convert "resources" to "raw" data

- Install llamaindex/liteparse 
```bash

File: llm-wiki/wiki/products/aurora_construction_materials_epping_ar2520.md
---
document_id: "epd-ies-0021754-001-acm-rockbank-ar2520"
processing_engine: "LiteParse"
---

# Aurora Construction Materials Epping Pty Ltd - AR2520 pre-mixed concrete

## Product Snapshot
| Field | Value | Cite |
| --- | --- | --- |
| Product Name | AR2520 pre-mixed concrete | [cite:epd-ies-0021754-001-acm-rockbank-ar2520_p1_t5] |
| Manufacturer | Aurora Construction Materials Epping Pty. Ltd. (Aurora) | [cite:epd-ies-0021754-001-acm-rockbank-ar2520_p4_t3] |
| EPD Registration Number | EPD-IES-0021754:001 | [cite:epd-ies-0021754-001-acm-rockbank-ar2520_p1_t17] [cite:epd-ies-0021754-001-acm-rockbank-ar2520_p3_t31] [cite:epd-ies-0021754-001-acm-rockbank-ar2520_p3_t32] |
| Compressive Strength | 25MPa | [cite:epd-ies-0021754-001-acm-rockbank-ar2520_p5_t16] [cite:epd-ies-0021754-001-acm-rockbank-ar2520_p5_t20] |
| Declared Unit | 1 cubic metre (m3) of Premixed concrete with a 25MPa strength grade and identifying characteristics | [cite:epd-ies-0021754-001-acm-rockbank-ar2520_p7_t3] [cite:epd-ies-0021754-001-acm-rockbank-ar2520_p7_t4] [cite:epd-ies-0021754-001-acm-rockbank-ar2520_p7_t5] |
| Facility / Region | Rockbank, Melbourne, Victoria | [cite:epd-ies-0021754-001-acm-rockbank-ar2520_p5_t13] [cite:epd-ies-0021754-001-acm-rockbank-ar2520_p5_t27] [cite:epd-ies-0021754-001-acm-rockbank-ar2520_p5_t28] |
| A1-A3 GWP | 1.40E+02 kg CO2-eq. | [cite:epd-ies-0021754-001-acm-rockbank-ar2520_p18_t13] [cite:epd-ies-0021754-001-acm-rockbank-ar2520_p18_t14] [cite:epd-ies-0021754-001-acm-rockbank-ar2520_p18_t15] |
| Lifecycle Scope | cradle-to-gate plus end-of-life life cycle stages (modules A1-A3, C1-C4, D) | [cite:epd-ies-0021754-001-acm-rockbank-ar2520_p7_t9] [cite:epd-ies-0021754-001-acm-rockbank-ar2520_p7_t10] |

## Field Inventory
| Field Group | Representative Fields | Section |
| --- | --- | --- |
| Administrative metadata | registration, publication, validity, owner, verification, facility, PCRs | 1. Document & Administrative Metadata |
| Technical specifications | product identity, strength, density, mix constituents, SCM, recycled aggregates, product standards | 2. Material Traits & Technical Specifications |
| EPD metrics | declared unit, lifecycle scope, A1-A3, A4-A5, C1-C4, D, resource use, waste flows, scenarios | 3. Environmental Product Declaration Metrics |

## 1. Document & Administrative Metadata
| Key | Value | Cite |
| --- | --- | --- |
| Document Type | Environmental Product Declaration | [cite:epd-ies-0021754-001-acm-rockbank-ar2520_p1_t2] |
| Declaration Standard Statement | In accordance with ISO 14025:2006 and EN 15804:2012+A2:2019/AC:2021 | [cite:epd-ies-0021754-001-acm-rockbank-ar2520_p1_t3] |
| Product Name On Cover | AR2520 pre-mixed concrete | [cite:epd-ies-0021754-001-acm-rockbank-ar2520_p1_t5] |
| Manufacturer Brand | AURORA CONSTRUCTION MATERIALS | [cite:epd-ies-0021754-001-acm-rockbank-ar2520_p1_t4] |
| Declaration Owner | Aurora Construction Materials Epping Pty. Ltd. (Aurora) | [cite:epd-ies-0021754-001-acm-rockbank-ar2520_p4_t2] [cite:epd-ies-0021754-001-acm-rockbank-ar2520_p4_t3] |
| Owner Address | Suite 2 Level 1, 20 English Street, Essendon Fields, VIC, 3041-Australia | [cite:epd-ies-0021754-001-acm-rockbank-ar2520_p4_t4] [cite:epd-ies-0021754-001-acm-rockbank-ar2520_p4_t6] |
| Owner Website | Web: www.acm.com.au | [cite:epd-ies-0021754-001-acm-rockbank-ar2520_p4_t7] |
| Owner Email | Email: orders@acm.com.au | [cite:epd-ies-0021754-001-acm-rockbank-ar2520_p4_t8] |
| Owner Phone | Phone: +61 (03) 7037 5551 | [cite:epd-ies-0021754-001-acm-rockbank-ar2520_p4_t9] |
| Programme | The International EPD® System | [cite:epd-ies-0021754-001-acm-rockbank-ar2520_p1_t8] |
| Programme Operator | EPD International AB | [cite:epd-ies-0021754-001-acm-rockbank-ar2520_p1_t11] [cite:epd-ies-0021754-001-acm-rockbank-ar2520_p3_t15] |
| Regional Programme | EPD Australasia Limited | [cite:epd-ies-0021754-001-acm-rockbank-ar2520_p3_t13] [cite:epd-ies-0021754-001-acm-rockbank-ar2520_p3_t16] |
| Registration Number | EPD-IES-0021754:001 | [cite:epd-ies-0021754-001-acm-rockbank-ar2520_p1_t17] [cite:epd-ies-0021754-001-acm-rockbank-ar2520_p3_t31] [cite:epd-ies-0021754-001-acm-rockbank-ar2520_p3_t32] |
| Published | 2025-08-15 | [cite:epd-ies-0021754-001-acm-rockbank-ar2520_p3_t33] [cite:epd-ies-0021754-001-acm-rockbank-ar2520_p3_t34] |
| Version Date | 2025-08-15 | [cite:epd-ies-0021754-001-acm-rockbank-ar2520_p1_t18] |
| Valid Until | 2030-08-15 (5 years) | [cite:epd-ies-0021754-001-acm-rockbank-ar2520_p3_t35] [cite:epd-ies-0021754-001-acm-rockbank-ar2520_p3_t36] |
| EPD Specificity | EPD of a single product from a manufacturer (from one location) | [cite:epd-ies-0021754-001-acm-rockbank-ar2520_p1_t21] |
| Reference Year For Data | 2023-01-07 - 2024-06-30 (Note: the mix design is current at time of publication) | [cite:epd-ies-0021754-001-acm-rockbank-ar2520_p3_t37] [cite:epd-ies-0021754-001-acm-rockbank-ar2520_p3_t38] |
| Product Category Rules | PCR 2019:14 Construction Products, Version 2.0.1, 2025-06-05 (valid until 2030-04-07) | [cite:epd-ies-0021754-001-acm-rockbank-ar2520_p3_t41] [cite:epd-ies-0021754-001-acm-rockbank-ar2520_p3_t42] |
| Core PCR | CEN standard EN 15804 served as the core Product Category Rules (PCR) | [cite:epd-ies-0021754-001-acm-rockbank-ar2520_p3_t39] [cite:epd-ies-0021754-001-acm-rockbank-ar2520_p3_t40] |
| c-PCR | c-PCR-003 (to 2019:14) Concrete and concrete elements, version 2025-04-08 | [cite:epd-ies-0021754-001-acm-rockbank-ar2520_p3_t48] [cite:epd-ies-0021754-001-acm-rockbank-ar2520_p3_t49] |
| PCR Review Conducted By | The Technical Committee of the International EPD® System; Review chair: Rob Rouwette \| start2see (chair), Noa Meron \| thinkstep-anz (co-chair). | [cite:epd-ies-0021754-001-acm-rockbank-ar2520_p3_t43] [cite:epd-ies-0021754-001-acm-rockbank-ar2520_p3_t44] [cite:epd-ies-0021754-001-acm-rockbank-ar2520_p3_t45] [cite:epd-ies-0021754-001-acm-rockbank-ar2520_p3_t46] |
| Third-Party Verification | Independent third-party verification of the declaration and data, according to ISO 14025:2006, via Individual EPD verification without a pre-verified LCA/EPD tool | [cite:epd-ies-0021754-001-acm-rockbank-ar2520_p3_t50] [cite:epd-ies-0021754-001-acm-rockbank-ar2520_p3_t51] [cite:epd-ies-0021754-001-acm-rockbank-ar2520_p3_t52] [cite:epd-ies-0021754-001-acm-rockbank-ar2520_p3_t53] |
| Third Party Verifier | Claudia A. Peña, Approved by EPD Australasia Ltd, PINDA LCT SpA | [cite:epd-ies-0021754-001-acm-rockbank-ar2520_p3_t56] [cite:epd-ies-0021754-001-acm-rockbank-ar2520_p3_t57] [cite:epd-ies-0021754-001-acm-rockbank-ar2520_p3_t59] [cite:epd-ies-0021754-001-acm-rockbank-ar2520_p3_t60] |
| Follow-Up During EPD Validity Involves Third-Party Verifier | No | [cite:epd-ies-0021754-001-acm-rockbank-ar2520_p3_t64] [cite:epd-ies-0021754-001-acm-rockbank-ar2520_p3_t68] [cite:epd-ies-0021754-001-acm-rockbank-ar2520_p3_t69] |
| LCA Accountability | start2see Pty Ltd, Unit 8, 2-4 Kensington Rd, South Yarra, VIC 3141 | [cite:epd-ies-0021754-001-acm-rockbank-ar2520_p4_t11] [cite:epd-ies-0021754-001-acm-rockbank-ar2520_p4_t12] [cite:epd-ies-0021754-001-acm-rockbank-ar2520_p4_t13] |
| LCA Contact | Web: www.start2see.com.au; Email: Rob.Rouwette@start2see.com.au | [cite:epd-ies-0021754-001-acm-rockbank-ar2520_p4_t16] [cite:epd-ies-0021754-001-acm-rockbank-ar2520_p4_t20] |
| Manufacturing Facility | Rockbank | [cite:epd-ies-0021754-001-acm-rockbank-ar2520_p1_t6] [cite:epd-ies-0021754-001-acm-rockbank-ar2520_p1_t7] |
| Rockbank Site Address | Quarry and concrete operations at 2-50 Meskos Road, Rockbank, 3335 | [cite:epd-ies-0021754-001-acm-rockbank-ar2520_p4_t39] [cite:epd-ies-0021754-001-acm-rockbank-ar2520_p4_t40] |
| Other Aurora Sites | Quarry and concrete operations at 335A O'Herns Road Epping, 3076; Quarry operations at 61 Minton Street, Beveridge, 3753; Concrete operations at 1470 Ballarto Road, Clyde, 3978. | [cite:epd-ies-0021754-001-acm-rockbank-ar2520_p4_t36] [cite:epd-ies-0021754-001-acm-rockbank-ar2520_p4_t38] [cite:epd-ies-0021754-001-acm-rockbank-ar2520_p4_t42] [cite:epd-ies-0021754-001-acm-rockbank-ar2520_p4_t44] |
| Company Description | leading provider of sustainable aggregate, crushed rock and concrete products to the civil construction, residential and commercial building segments throughout Victoria | [cite:epd-ies-0021754-001-acm-rockbank-ar2520_p4_t21] [cite:epd-ies-0021754-001-acm-rockbank-ar2520_p4_t22] [cite:epd-ies-0021754-001-acm-rockbank-ar2520_p4_t23] |

## 2. Material Traits & Technical Specifications
| Key | Value | Cite |
| --- | --- | --- |
| Product Name | AR2520 pre-mixed concrete | [cite:epd-ies-0021754-001-acm-rockbank-ar2520_p1_t5] |
| Product Code | AR2520 | [cite:epd-ies-0021754-001-acm-rockbank-ar2520_p5_t15] [cite:epd-ies-0021754-001-acm-rockbank-ar2520_p5_t19] |
| Product Scope | This EPD covers AR2520 concrete manufactured by Aurora in Rockbank, Melbourne, Victoria. | [cite:epd-ies-0021754-001-acm-rockbank-ar2520_p5_t13] |
| Product Category | Concrete products consist of a mixture of cementitious binder, supplementary cementitious materials, aggregates, natural sand, water and admixtures. | [cite:epd-ies-0021754-001-acm-rockbank-ar2520_p5_t8] [cite:epd-ies-0021754-001-acm-rockbank-ar2520_p5_t9] |
| Product Classification | UN CPC 375 (Articles of concrete, cement and plaster) | [cite:epd-ies-0021754-001-acm-rockbank-ar2520_p6_t74] |
| ANZSIC Classification | ANZSIC 20330 (Concrete - ready mixed - except dry mix) | [cite:epd-ies-0021754-001-acm-rockbank-ar2520_p6_t75] |
| Strength Grade | 25MPa | [cite:epd-ies-0021754-001-acm-rockbank-ar2520_p5_t16] [cite:epd-ies-0021754-001-acm-rockbank-ar2520_p5_t20] |
| Compressive Strength | 25MPa | [cite:epd-ies-0021754-001-acm-rockbank-ar2520_p5_t20] |
| Density | 2 270 kg/m3 | [cite:epd-ies-0021754-001-acm-rockbank-ar2520_p5_t17] [cite:epd-ies-0021754-001-acm-rockbank-ar2520_p5_t21] |
| Application | General use concrete | [cite:epd-ies-0021754-001-acm-rockbank-ar2520_p5_t18] [cite:epd-ies-0021754-001-acm-rockbank-ar2520_p5_t22] |
| Product Standards | AS 1379:2007 "Specification and supply of concrete" | [cite:epd-ies-0021754-001-acm-rockbank-ar2520_p5_t23] [cite:epd-ies-0021754-001-acm-rockbank-ar2520_p5_t24] [cite:epd-ies-0021754-001-acm-rockbank-ar2520_p5_t25] |
| Geographical Scope | modules A1-A3 have been modelled to represent concrete production in Rockbank, near Melbourne, Australia | [cite:epd-ies-0021754-001-acm-rockbank-ar2520_p5_t26] [cite:epd-ies-0021754-001-acm-rockbank-ar2520_p5_t27] [cite:epd-ies-0021754-001-acm-rockbank-ar2520_p5_t28] |
| Raw Materials Geography | raw materials are sourced from within Australia | [cite:epd-ies-0021754-001-acm-rockbank-ar2520_p5_t28] [cite:epd-ies-0021754-001-acm-rockbank-ar2520_p5_t29] |
| End-of-Life Geography | end-of-life (module C) of the product has been modelled to represent Australia as well (based on the default scenario) | [cite:epd-ies-0021754-001-acm-rockbank-ar2520_p5_t29] [cite:epd-ies-0021754-001-acm-rockbank-ar2520_p5_t30] |
| Curing Time | Not Declared | [cite:epd-ies-0021754-001-acm-rockbank-ar2520_p5_t13] [cite:epd-ies-0021754-001-acm-rockbank-ar2520_p5_t20] |
| Mix Design | mix designs, raw materials, and supply chain details are current (August 2025) | [cite:epd-ies-0021754-001-acm-rockbank-ar2520_p13_t2] [cite:epd-ies-0021754-001-acm-rockbank-ar2520_p13_t3] [cite:epd-ies-0021754-001-acm-rockbank-ar2520_p13_t4] |
| SCM Percentage | Ground granulated blast furnace slag: 30 - 300 kg/m3 | [cite:epd-ies-0021754-001-acm-rockbank-ar2520_p6_t26] [cite:epd-ies-0021754-001-acm-rockbank-ar2520_p6_t27] |
| Water-to-Cement Ratio | Not Declared | [cite:epd-ies-0021754-001-acm-rockbank-ar2520_p6_t51] [cite:epd-ies-0021754-001-acm-rockbank-ar2520_p6_t52] |
| Cement - Mass | 50 - 375 kg/m3 | [cite:epd-ies-0021754-001-acm-rockbank-ar2520_p6_t21] [cite:epd-ies-0021754-001-acm-rockbank-ar2520_p6_t22] |
| Cement - Post-Consumer Recycled Material | 0% | [cite:epd-ies-0021754-001-acm-rockbank-ar2520_p6_t23] |
| Cement - Biogenic Material Mass % | 0% | [cite:epd-ies-0021754-001-acm-rockbank-ar2520_p6_t24] |
| Cement - Biogenic Material kg C / Declared Unit | 0 | [cite:epd-ies-0021754-001-acm-rockbank-ar2520_p6_t25] |
| Ground Granulated Blast Furnace Slag - Mass | 30 - 300 kg/m3 | [cite:epd-ies-0021754-001-acm-rockbank-ar2520_p6_t26] [cite:epd-ies-0021754-001-acm-rockbank-ar2520_p6_t27] |
| Ground Granulated Blast Furnace Slag - Post-Consumer Recycled Material | 0% | [cite:epd-ies-0021754-001-acm-rockbank-ar2520_p6_t28] |
| Ground Granulated Blast Furnace Slag - Biogenic Material Mass % | 0% | [cite:epd-ies-0021754-001-acm-rockbank-ar2520_p6_t29] |
| Ground Granulated Blast Furnace Slag - Biogenic Material kg C / Declared Unit | 0 | [cite:epd-ies-0021754-001-acm-rockbank-ar2520_p6_t30] |
| Recycled Aggregates - Mass | 750 - 1 000 kg/m3 | [cite:epd-ies-0021754-001-acm-rockbank-ar2520_p6_t31] [cite:epd-ies-0021754-001-acm-rockbank-ar2520_p6_t32] |
| Recycled Aggregates - Post-Consumer Recycled Material | 0% | [cite:epd-ies-0021754-001-acm-rockbank-ar2520_p6_t33] |
| Recycled Manufactured Sand - Mass | 0 - 300 kg/m3 | [cite:epd-ies-0021754-001-acm-rockbank-ar2520_p6_t36] [cite:epd-ies-0021754-001-acm-rockbank-ar2520_p6_t37] |
| Natural Sand - Mass | 450 - 950 kg/m3 | [cite:epd-ies-0021754-001-acm-rockbank-ar2520_p6_t41] [cite:epd-ies-0021754-001-acm-rockbank-ar2520_p6_t42] |
| Admixtures - Mass | 0 - 70 kg/m3 | [cite:epd-ies-0021754-001-acm-rockbank-ar2520_p6_t46] [cite:epd-ies-0021754-001-acm-rockbank-ar2520_p6_t47] |
| Water - Mass | 150 - 200 kg/m3 | [cite:epd-ies-0021754-001-acm-rockbank-ar2520_p6_t51] [cite:epd-ies-0021754-001-acm-rockbank-ar2520_p6_t52] |
| Total Product Content | 2 270 kg/m3 | [cite:epd-ies-0021754-001-acm-rockbank-ar2520_p6_t56] [cite:epd-ies-0021754-001-acm-rockbank-ar2520_p6_t57] |
| General Purpose Cement Note | Aurora uses General Purpose cement. Cement contains traces of Chromium VI (hexavalent). | [cite:epd-ies-0021754-001-acm-rockbank-ar2520_p6_t61] |
| Slag Secondary Material Note | In this LCA, slag is considered a secondary material. | [cite:epd-ies-0021754-001-acm-rockbank-ar2520_p6_t64] |
| REACH - Very High Concern | The product included in this EPD does not contain any substances of very high concern as defined by European REACH regulation in concentrations >0.1% (m/m). | [cite:epd-ies-0021754-001-acm-rockbank-ar2520_p6_t65] [cite:epd-ies-0021754-001-acm-rockbank-ar2520_p6_t66] [cite:epd-ies-0021754-001-acm-rockbank-ar2520_p6_t67] |
| Hazardous Classification Note | The product, as supplied, is non-hazardous. | [cite:epd-ies-0021754-001-acm-rockbank-ar2520_p6_t65] |
| Dust Hazard Note | Dust from this product is classified as Hazardous according to the Approved Criteria for Classifying Hazardous Substances 3rd Edition (NOHSC 2004). | [cite:epd-ies-0021754-001-acm-rockbank-ar2520_p6_t67] [cite:epd-ies-0021754-001-acm-rockbank-ar2520_p6_t68] |
| Dangerous Goods Classification | Concrete products are classified as non-dangerous goods according to the Australian Code for the Transport of Dangerous Goods by Road and Rail. | [cite:epd-ies-0021754-001-acm-rockbank-ar2520_p6_t68] [cite:epd-ies-0021754-001-acm-rockbank-ar2520_p6_t69] [cite:epd-ies-0021754-001-acm-rockbank-ar2520_p6_t70] |
| Data Quality Plant Scope | The EPD covers pre-mixed concrete from one plant in Rockbank, which provided energy and waste data for the concrete plant for the period July 2023 - June 2024. | [cite:epd-ies-0021754-001-acm-rockbank-ar2520_p13_t2] [cite:epd-ies-0021754-001-acm-rockbank-ar2520_p13_t3] |
| Primary Data Share | 36% | [cite:epd-ies-0021754-001-acm-rockbank-ar2520_p12_t87] [cite:epd-ies-0021754-001-acm-rockbank-ar2520_p12_t88] |
| Cut-Off Criteria | 1% of renewable and non-renewable primary energy usage, 1% of the total mass input of a process and 1% of environmental impacts | [cite:epd-ies-0021754-001-acm-rockbank-ar2520_p13_t39] [cite:epd-ies-0021754-001-acm-rockbank-ar2520_p13_t41] [cite:epd-ies-0021754-001-acm-rockbank-ar2520_p13_t42] |
| Capital Goods And Personnel | excluded, as these processes are non-attributable and they contribute less than 10% to GWP-GHG | [cite:epd-ies-0021754-001-acm-rockbank-ar2520_p13_t43] [cite:epd-ies-0021754-001-acm-rockbank-ar2520_p13_t44] [cite:epd-ies-0021754-001-acm-rockbank-ar2520_p13_t45] [cite:epd-ies-0021754-001-acm-rockbank-ar2520_p13_t46] |
| Allocation - Concrete Mixes | All shared processes are attributed to concrete products based on their volume. | [cite:epd-ies-0021754-001-acm-rockbank-ar2520_p14_t3] [cite:epd-ies-0021754-001-acm-rockbank-ar2520_p14_t5] [cite:epd-ies-0021754-001-acm-rockbank-ar2520_p14_t6] |
| Allocation - Blast Furnace Slag | One tonne of slag equals the environmental impact of 0.0127 tonnes of pig iron. | [cite:epd-ies-0021754-001-acm-rockbank-ar2520_p14_t8] [cite:epd-ies-0021754-001-acm-rockbank-ar2520_p14_t9] [cite:epd-ies-0021754-001-acm-rockbank-ar2520_p14_t10] [cite:epd-ies-0021754-001-acm-rockbank-ar2520_p14_t11] |
| Allocation - Recycled Aggregates and Manufactured Sand | Secondary materials are modelled with 50% of the diesel use of Aurora's "quarry" site. | [cite:epd-ies-0021754-001-acm-rockbank-ar2520_p14_t14] [cite:epd-ies-0021754-001-acm-rockbank-ar2520_p14_t20] [cite:epd-ies-0021754-001-acm-rockbank-ar2520_p14_t21] |
| Electricity Modelling | estimated residual electricity grid mix in Victoria, Australia; GWP-GHG of the electricity is 1.00 kg CO2e / kWh | [cite:epd-ies-0021754-001-acm-rockbank-ar2520_p14_t38] [cite:epd-ies-0021754-001-acm-rockbank-ar2520_p14_t39] [cite:epd-ies-0021754-001-acm-rockbank-ar2520_p14_t40] [cite:epd-ies-0021754-001-acm-rockbank-ar2520_p14_t41] |
| Proxy Residual Grid Mix | brown coal (94.2%), natural gas (5.1%), and oil products (0.8%) | [cite:epd-ies-0021754-001-acm-rockbank-ar2520_p14_t41] [cite:epd-ies-0021754-001-acm-rockbank-ar2520_p14_t42] |
| End-of-Life Scenario Basis | landfill and recycling rates for building and demolition materials in Victoria, as per the National Waste Report 2022 (NWR 2022), table 37 | [cite:epd-ies-0021754-001-acm-rockbank-ar2520_p14_t49] [cite:epd-ies-0021754-001-acm-rockbank-ar2520_p14_t50] |

## 3. Environmental Product Declaration Metrics
| Key | Value | Cite |
| --- | --- | --- |
| Declared Unit | 1 cubic metre (m3) of Premixed concrete with a 25MPa strength grade and identifying characteristics | [cite:epd-ies-0021754-001-acm-rockbank-ar2520_p7_t3] [cite:epd-ies-0021754-001-acm-rockbank-ar2520_p7_t4] [cite:epd-ies-0021754-001-acm-rockbank-ar2520_p7_t5] |
| Declared Unit Basis | The declared unit is defined as the quantity ordered by the client. | [cite:epd-ies-0021754-001-acm-rockbank-ar2520_p7_t5] [cite:epd-ies-0021754-001-acm-rockbank-ar2520_p7_t6] |
| Conversion Factor To Mass | 2 270 kg/m3 | [cite:epd-ies-0021754-001-acm-rockbank-ar2520_p7_t7] |
| Lifecycle Scope | This EPD covers the cradle-to-gate plus end-of-life life cycle stages (modules A1-A3, C1-C4, D). | [cite:epd-ies-0021754-001-acm-rockbank-ar2520_p7_t9] [cite:epd-ies-0021754-001-acm-rockbank-ar2520_p7_t10] |
| Excluded Stages | Construction and use stages have not been included as we cannot define a typical scenario for the range of Premixed concrete products. | [cite:epd-ies-0021754-001-acm-rockbank-ar2520_p7_t11] [cite:epd-ies-0021754-001-acm-rockbank-ar2520_p7_t12] |
| Modules Not Declared Raw Wording | ND = module is not declared. When a module is not accounted for, the stage is marked with "ND" (Not Declared). | [cite:epd-ies-0021754-001-acm-rockbank-ar2520_p7_t102] [cite:epd-ies-0021754-001-acm-rockbank-ar2520_p7_t103] |
| LCA Software | Simapro software v9.6.0.1 | [cite:epd-ies-0021754-001-acm-rockbank-ar2520_p17_t3] [cite:epd-ies-0021754-001-acm-rockbank-ar2520_p17_t4] |
| Characterisation Factors | EF 3.1 package | [cite:epd-ies-0021754-001-acm-rockbank-ar2520_p17_t4] [cite:epd-ies-0021754-001-acm-rockbank-ar2520_p17_t5] |
| Product Stage Statement | The "Construction process stage" and "Use stage" have been excluded from the life cycle assessment | [cite:epd-ies-0021754-001-acm-rockbank-ar2520_p9_t39] [cite:epd-ies-0021754-001-acm-rockbank-ar2520_p9_t40] |

### Core Product Stages (A1-A3)
| Key | Value | Cite |
| --- | --- | --- |
| Status | Declared | [cite:epd-ies-0021754-001-acm-rockbank-ar2520_p7_t53] [cite:epd-ies-0021754-001-acm-rockbank-ar2520_p7_t54] [cite:epd-ies-0021754-001-acm-rockbank-ar2520_p7_t71] [cite:epd-ies-0021754-001-acm-rockbank-ar2520_p7_t72] [cite:epd-ies-0021754-001-acm-rockbank-ar2520_p7_t73] |
| Global Warming Potential | 1.40E+02 kg CO2-eq. | [cite:epd-ies-0021754-001-acm-rockbank-ar2520_p18_t13] [cite:epd-ies-0021754-001-acm-rockbank-ar2520_p18_t14] [cite:epd-ies-0021754-001-acm-rockbank-ar2520_p18_t15] |
| GWP-total | 1.40E+02 kg CO2-eq. | [cite:epd-ies-0021754-001-acm-rockbank-ar2520_p18_t13] [cite:epd-ies-0021754-001-acm-rockbank-ar2520_p18_t14] [cite:epd-ies-0021754-001-acm-rockbank-ar2520_p18_t15] |
| GWP-fossil | 1.40E+02 kg CO2-eq. | [cite:epd-ies-0021754-001-acm-rockbank-ar2520_p18_t21] [cite:epd-ies-0021754-001-acm-rockbank-ar2520_p18_t22] [cite:epd-ies-0021754-001-acm-rockbank-ar2520_p18_t23] |
| GWP-biogenic | -2.40E-01 kg CO2-eq. | [cite:epd-ies-0021754-001-acm-rockbank-ar2520_p18_t29] [cite:epd-ies-0021754-001-acm-rockbank-ar2520_p18_t30] [cite:epd-ies-0021754-001-acm-rockbank-ar2520_p18_t31] |
| GWP-luluc | 1.19E-02 kg CO2-eq. | [cite:epd-ies-0021754-001-acm-rockbank-ar2520_p18_t37] [cite:epd-ies-0021754-001-acm-rockbank-ar2520_p18_t38] [cite:epd-ies-0021754-001-acm-rockbank-ar2520_p18_t39] |
| ODP | 6.09E-06 kg CFC11-eq. | [cite:epd-ies-0021754-001-acm-rockbank-ar2520_p18_t45] [cite:epd-ies-0021754-001-acm-rockbank-ar2520_p18_t46] [cite:epd-ies-0021754-001-acm-rockbank-ar2520_p18_t47] |
| AP | 1.01E+00 mol H+ eq. | [cite:epd-ies-0021754-001-acm-rockbank-ar2520_p18_t53] [cite:epd-ies-0021754-001-acm-rockbank-ar2520_p18_t54] [cite:epd-ies-0021754-001-acm-rockbank-ar2520_p18_t55] |
| EP-freshwater | 5.14E-04 kg P eq. | [cite:epd-ies-0021754-001-acm-rockbank-ar2520_p18_t61] [cite:epd-ies-0021754-001-acm-rockbank-ar2520_p18_t62] [cite:epd-ies-0021754-001-acm-rockbank-ar2520_p18_t63] |
| EP-marine | 1.85E-01 kg N eq. | [cite:epd-ies-0021754-001-acm-rockbank-ar2520_p18_t69] [cite:epd-ies-0021754-001-acm-rockbank-ar2520_p18_t70] [cite:epd-ies-0021754-001-acm-rockbank-ar2520_p18_t71] |
| EP-terrestrial | 2.05E+00 mol N eq. | [cite:epd-ies-0021754-001-acm-rockbank-ar2520_p18_t77] [cite:epd-ies-0021754-001-acm-rockbank-ar2520_p18_t78] [cite:epd-ies-0021754-001-acm-rockbank-ar2520_p18_t79] |
| POCP | 5.15E-01 kg NMVOC eq. | [cite:epd-ies-0021754-001-acm-rockbank-ar2520_p18_t85] [cite:epd-ies-0021754-001-acm-rockbank-ar2520_p18_t86] [cite:epd-ies-0021754-001-acm-rockbank-ar2520_p18_t87] |
| ADP minerals & metals | 3.35E-06 kg Sb eq. | [cite:epd-ies-0021754-001-acm-rockbank-ar2520_p18_t93] [cite:epd-ies-0021754-001-acm-rockbank-ar2520_p18_t94] [cite:epd-ies-0021754-001-acm-rockbank-ar2520_p18_t95] |
| ADP fossil | 1.20E+03 MJ (NCV) | [cite:epd-ies-0021754-001-acm-rockbank-ar2520_p18_t102] [cite:epd-ies-0021754-001-acm-rockbank-ar2520_p18_t103] [cite:epd-ies-0021754-001-acm-rockbank-ar2520_p18_t104] |
| WDP | 5.32E+02 m³ world eq. deprived | [cite:epd-ies-0021754-001-acm-rockbank-ar2520_p18_t110] [cite:epd-ies-0021754-001-acm-rockbank-ar2520_p18_t111] [cite:epd-ies-0021754-001-acm-rockbank-ar2520_p18_t112] [cite:epd-ies-0021754-001-acm-rockbank-ar2520_p18_t118] |
| GWP-GHG | 1.39E+02 kg CO2-eq. | [cite:epd-ies-0021754-001-acm-rockbank-ar2520_p18_t120] [cite:epd-ies-0021754-001-acm-rockbank-ar2520_p18_t121] [cite:epd-ies-0021754-001-acm-rockbank-ar2520_p18_t122] |
| Carbon footprint - GWP-GHG (IPCC AR5) | 139 kg CO2 eq | [cite:epd-ies-0021754-001-acm-rockbank-ar2520_p18_t176] [cite:epd-ies-0021754-001-acm-rockbank-ar2520_p18_t177] [cite:epd-ies-0021754-001-acm-rockbank-ar2520_p18_t178] [cite:epd-ies-0021754-001-acm-rockbank-ar2520_p18_t179] |
| PERE | 3.38E+01 MJNCV | [cite:epd-ies-0021754-001-acm-rockbank-ar2520_p19_t19] [cite:epd-ies-0021754-001-acm-rockbank-ar2520_p19_t20] [cite:epd-ies-0021754-001-acm-rockbank-ar2520_p19_t21] |
| PERM | 2.89E-01 MJNCV | [cite:epd-ies-0021754-001-acm-rockbank-ar2520_p19_t27] [cite:epd-ies-0021754-001-acm-rockbank-ar2520_p19_t28] [cite:epd-ies-0021754-001-acm-rockbank-ar2520_p19_t29] |
| PERT | 3.41E+01 MJNCV | [cite:epd-ies-0021754-001-acm-rockbank-ar2520_p19_t35] [cite:epd-ies-0021754-001-acm-rockbank-ar2520_p19_t36] [cite:epd-ies-0021754-001-acm-rockbank-ar2520_p19_t37] |
| PENRE | 1.20E+03 MJNCV | [cite:epd-ies-0021754-001-acm-rockbank-ar2520_p19_t43] [cite:epd-ies-0021754-001-acm-rockbank-ar2520_p19_t44] [cite:epd-ies-0021754-001-acm-rockbank-ar2520_p19_t45] |
| Use of secondary material (SM) | 1.38E+03 kg | [cite:epd-ies-0021754-001-acm-rockbank-ar2520_p19_t67] [cite:epd-ies-0021754-001-acm-rockbank-ar2520_p19_t68] [cite:epd-ies-0021754-001-acm-rockbank-ar2520_p19_t69] |
| Use of net fresh water (FW) | 2.02E+00 m3 | [cite:epd-ies-0021754-001-acm-rockbank-ar2520_p19_t91] [cite:epd-ies-0021754-001-acm-rockbank-ar2520_p19_t92] [cite:epd-ies-0021754-001-acm-rockbank-ar2520_p19_t93] |

| Indicator | Unit | A1-A3 | C1 | C2 | C3 | C4 | D |
| --- | --- | ---: | ---: | ---: | ---: | ---: | ---: |
| GWP-total [cite:epd-ies-0021754-001-acm-rockbank-ar2520_p18_t13] | kg CO2-eq. [cite:epd-ies-0021754-001-acm-rockbank-ar2520_p18_t14] | 1.40E+02 [cite:epd-ies-0021754-001-acm-rockbank-ar2520_p18_t15] | 1.20E+01 [cite:epd-ies-0021754-001-acm-rockbank-ar2520_p18_t16] | 1.45E+01 [cite:epd-ies-0021754-001-acm-rockbank-ar2520_p18_t17] | 8.03E+00 [cite:epd-ies-0021754-001-acm-rockbank-ar2520_p18_t18] | 8.61E-01 [cite:epd-ies-0021754-001-acm-rockbank-ar2520_p18_t19] | -9.79E+00 [cite:epd-ies-0021754-001-acm-rockbank-ar2520_p18_t20] |
| GWP-fossil [cite:epd-ies-0021754-001-acm-rockbank-ar2520_p18_t21] | kg CO2-eq. [cite:epd-ies-0021754-001-acm-rockbank-ar2520_p18_t22] | 1.40E+02 [cite:epd-ies-0021754-001-acm-rockbank-ar2520_p18_t23] | 1.20E+01 [cite:epd-ies-0021754-001-acm-rockbank-ar2520_p18_t24] | 1.45E+01 [cite:epd-ies-0021754-001-acm-rockbank-ar2520_p18_t25] | 7.82E+00 [cite:epd-ies-0021754-001-acm-rockbank-ar2520_p18_t26] | 8.61E-01 [cite:epd-ies-0021754-001-acm-rockbank-ar2520_p18_t27] | -9.77E+00 [cite:epd-ies-0021754-001-acm-rockbank-ar2520_p18_t28] |
| GWP-biogenic [cite:epd-ies-0021754-001-acm-rockbank-ar2520_p18_t29] | kg CO2-eq. [cite:epd-ies-0021754-001-acm-rockbank-ar2520_p18_t30] | -2.40E-01 [cite:epd-ies-0021754-001-acm-rockbank-ar2520_p18_t31] | 7.97E-04 [cite:epd-ies-0021754-001-acm-rockbank-ar2520_p18_t32] | 8.98E-04 [cite:epd-ies-0021754-001-acm-rockbank-ar2520_p18_t33] | 2.09E-01 [cite:epd-ies-0021754-001-acm-rockbank-ar2520_p18_t34] | 6.95E-05 [cite:epd-ies-0021754-001-acm-rockbank-ar2520_p18_t35] | -1.92E-02 [cite:epd-ies-0021754-001-acm-rockbank-ar2520_p18_t36] |
| GWP-GHG [cite:epd-ies-0021754-001-acm-rockbank-ar2520_p18_t120] | kg CO2-eq. [cite:epd-ies-0021754-001-acm-rockbank-ar2520_p18_t121] | 1.39E+02 [cite:epd-ies-0021754-001-acm-rockbank-ar2520_p18_t122] | 1.20E+01 [cite:epd-ies-0021754-001-acm-rockbank-ar2520_p18_t123] | 1.45E+01 [cite:epd-ies-0021754-001-acm-rockbank-ar2520_p18_t124] | 7.83E+00 [cite:epd-ies-0021754-001-acm-rockbank-ar2520_p18_t125] | 8.61E-01 [cite:epd-ies-0021754-001-acm-rockbank-ar2520_p18_t126] | -9.79E+00 [cite:epd-ies-0021754-001-acm-rockbank-ar2520_p18_t127] |
| Carbon footprint GWP-GHG (IPCC AR5) [cite:epd-ies-0021754-001-acm-rockbank-ar2520_p18_t177] | kg CO2 eq [cite:epd-ies-0021754-001-acm-rockbank-ar2520_p18_t178] | 139 [cite:epd-ies-0021754-001-acm-rockbank-ar2520_p18_t179] | 12.0 [cite:epd-ies-0021754-001-acm-rockbank-ar2520_p18_t180] | 14.5 [cite:epd-ies-0021754-001-acm-rockbank-ar2520_p18_t181] | 7.83 [cite:epd-ies-0021754-001-acm-rockbank-ar2520_p18_t182] | 0.861 [cite:epd-ies-0021754-001-acm-rockbank-ar2520_p18_t183] | -9.8 [cite:epd-ies-0021754-001-acm-rockbank-ar2520_p18_t184] |

### Construction & Distribution Stages (A4-A5)
| Key | Value | Cite |
| --- | --- | --- |
| A4 (Transport to Site) | Not Declared | [cite:epd-ies-0021754-001-acm-rockbank-ar2520_p7_t55] [cite:epd-ies-0021754-001-acm-rockbank-ar2520_p7_t74] [cite:epd-ies-0021754-001-acm-rockbank-ar2520_p7_t103] |
| A5 (Installation/Assembly) | Not Declared | [cite:epd-ies-0021754-001-acm-rockbank-ar2520_p7_t56] [cite:epd-ies-0021754-001-acm-rockbank-ar2520_p7_t75] [cite:epd-ies-0021754-001-acm-rockbank-ar2520_p7_t103] |
| Construction Stage Raw Status | ND | [cite:epd-ies-0021754-001-acm-rockbank-ar2520_p7_t74] [cite:epd-ies-0021754-001-acm-rockbank-ar2520_p7_t75] |
| Exclusion Rationale | These impacts are best determined at project level. | [cite:epd-ies-0021754-001-acm-rockbank-ar2520_p7_t11] [cite:epd-ies-0021754-001-acm-rockbank-ar2520_p7_t12] |

### End of Life & External Benefits (C1-C4, D)
| Key | Value | Cite |
| --- | --- | --- |
| C1-C4 (Deconstruction/Disposal modules) | C1 1.20E+01 kg CO2-eq.; C2 1.45E+01 kg CO2-eq.; C3 8.03E+00 kg CO2-eq.; C4 8.61E-01 kg CO2-eq. | [cite:epd-ies-0021754-001-acm-rockbank-ar2520_p18_t13] [cite:epd-ies-0021754-001-acm-rockbank-ar2520_p18_t14] [cite:epd-ies-0021754-001-acm-rockbank-ar2520_p18_t16] [cite:epd-ies-0021754-001-acm-rockbank-ar2520_p18_t17] [cite:epd-ies-0021754-001-acm-rockbank-ar2520_p18_t18] [cite:epd-ies-0021754-001-acm-rockbank-ar2520_p18_t19] |
| D (Recycling/Reuse/Recovery potential) | -9.79E+00 kg CO2-eq. | [cite:epd-ies-0021754-001-acm-rockbank-ar2520_p18_t13] [cite:epd-ies-0021754-001-acm-rockbank-ar2520_p18_t14] [cite:epd-ies-0021754-001-acm-rockbank-ar2520_p18_t20] |
| End-of-Life Scenario | 84% of the concrete is recycled and the remaining 16% of the concrete is sent to landfill | [cite:epd-ies-0021754-001-acm-rockbank-ar2520_p10_t6] [cite:epd-ies-0021754-001-acm-rockbank-ar2520_p10_t7] [cite:epd-ies-0021754-001-acm-rockbank-ar2520_p10_t8] [cite:epd-ies-0021754-001-acm-rockbank-ar2520_p10_t9] |
| C2 Transport Distance | 80km | [cite:epd-ies-0021754-001-acm-rockbank-ar2520_p10_t12] [cite:epd-ies-0021754-001-acm-rockbank-ar2520_p10_t13] |
| End-of-Life Density | 2 270 kg/m3 | [cite:epd-ies-0021754-001-acm-rockbank-ar2520_p10_t16] [cite:epd-ies-0021754-001-acm-rockbank-ar2520_p10_t17] |
| Carbonation At End-of-Life | CO2-uptake (carbonation) has not been included at end-of-life | [cite:epd-ies-0021754-001-acm-rockbank-ar2520_p10_t19] [cite:epd-ies-0021754-001-acm-rockbank-ar2520_p10_t20] |
| Module D Assumption | Recycled Crushed Concrete aggregates (the output of module C3) replace virgin aggregates (crushed rocks) in module D | [cite:epd-ies-0021754-001-acm-rockbank-ar2520_p10_t22] [cite:epd-ies-0021754-001-acm-rockbank-ar2520_p10_t23] [cite:epd-ies-0021754-001-acm-rockbank-ar2520_p10_t24] [cite:epd-ies-0021754-001-acm-rockbank-ar2520_p10_t25] [cite:epd-ies-0021754-001-acm-rockbank-ar2520_p10_t26] |
| Avoided Virgin Aggregates | 1 110 kg of crushed virgin aggregates | [cite:epd-ies-0021754-001-acm-rockbank-ar2520_p10_t27] [cite:epd-ies-0021754-001-acm-rockbank-ar2520_p10_t28] |
| Collection Process - Separately | 2 270 kg collected separately | [cite:epd-ies-0021754-001-acm-rockbank-ar2520_p10_t34] [cite:epd-ies-0021754-001-acm-rockbank-ar2520_p10_t35] [cite:epd-ies-0021754-001-acm-rockbank-ar2520_p10_t36] |
| Collection Process - Mixed Construction Waste | 0 kg collected with mixed construction waste | [cite:epd-ies-0021754-001-acm-rockbank-ar2520_p10_t37] [cite:epd-ies-0021754-001-acm-rockbank-ar2520_p10_t38] |
| Recovery System - Re-Use | 0 kg for re-use | [cite:epd-ies-0021754-001-acm-rockbank-ar2520_p10_t43] [cite:epd-ies-0021754-001-acm-rockbank-ar2520_p10_t44] |
| Recovery System - Recycling | 1 908 kg for recycling | [cite:epd-ies-0021754-001-acm-rockbank-ar2520_p10_t45] [cite:epd-ies-0021754-001-acm-rockbank-ar2520_p10_t46] [cite:epd-ies-0021754-001-acm-rockbank-ar2520_p10_t47] |
| Recovery System - Energy Recovery | 0 kg for energy recovery | [cite:epd-ies-0021754-001-acm-rockbank-ar2520_p10_t48] [cite:epd-ies-0021754-001-acm-rockbank-ar2520_p10_t49] |
| Disposal To Landfill | 362 kg product or material for final deposition | [cite:epd-ies-0021754-001-acm-rockbank-ar2520_p10_t50] [cite:epd-ies-0021754-001-acm-rockbank-ar2520_p10_t51] [cite:epd-ies-0021754-001-acm-rockbank-ar2520_p10_t52] |
| Scenario Development | default values from PCR 2019:14 (v2.0.1) table 4 have been used to model modules C1, C2, C3 and C4 | [cite:epd-ies-0021754-001-acm-rockbank-ar2520_p10_t53] [cite:epd-ies-0021754-001-acm-rockbank-ar2520_p10_t54] [cite:epd-ies-0021754-001-acm-rockbank-ar2520_p10_t55] [cite:epd-ies-0021754-001-acm-rockbank-ar2520_p10_t56] |
| C1 Demolition Default Data | 23 kWh/m3 diesel | [cite:epd-ies-0021754-001-acm-rockbank-ar2520_p11_t6] [cite:epd-ies-0021754-001-acm-rockbank-ar2520_p11_t7] [cite:epd-ies-0021754-001-acm-rockbank-ar2520_p11_t8] |
| C2 Transport Default Data | 80 km, 16-32 tonne lorry (EURO 5) | [cite:epd-ies-0021754-001-acm-rockbank-ar2520_p11_t10] [cite:epd-ies-0021754-001-acm-rockbank-ar2520_p11_t11] [cite:epd-ies-0021754-001-acm-rockbank-ar2520_p11_t13] |
| C3 Loading Default Data | 4.1 kWh/m3 diesel | [cite:epd-ies-0021754-001-acm-rockbank-ar2520_p11_t14] [cite:epd-ies-0021754-001-acm-rockbank-ar2520_p11_t15] [cite:epd-ies-0021754-001-acm-rockbank-ar2520_p11_t16] |
| C3 Mechanical Sorting Default Data | 5.0 kWh/m3 electricity | [cite:epd-ies-0021754-001-acm-rockbank-ar2520_p11_t17] [cite:epd-ies-0021754-001-acm-rockbank-ar2520_p11_t18] [cite:epd-ies-0021754-001-acm-rockbank-ar2520_p11_t19] |
| C3 Crushing Default Data | 4.5 kWh/m3 diesel | [cite:epd-ies-0021754-001-acm-rockbank-ar2520_p11_t20] [cite:epd-ies-0021754-001-acm-rockbank-ar2520_p11_t21] [cite:epd-ies-0021754-001-acm-rockbank-ar2520_p11_t22] |
| C4 Compacting Default Data | 3.6 kWh/m3 diesel | [cite:epd-ies-0021754-001-acm-rockbank-ar2520_p11_t23] [cite:epd-ies-0021754-001-acm-rockbank-ar2520_p11_t24] [cite:epd-ies-0021754-001-acm-rockbank-ar2520_p11_t25] |

### Additional End-of-Life Scenarios
| Scenario | Indicator | Unit | C3 | C4 | D | Cite |
| --- | --- | --- | ---: | ---: | ---: | --- |
| 100% recycling | GWP-total | kg CO2-eq. | 6.56E+00 | 0.00E+00 | -9.79E+00 | [cite:epd-ies-0021754-001-acm-rockbank-ar2520_p21_t14] [cite:epd-ies-0021754-001-acm-rockbank-ar2520_p21_t16] [cite:epd-ies-0021754-001-acm-rockbank-ar2520_p21_t17] [cite:epd-ies-0021754-001-acm-rockbank-ar2520_p21_t18] [cite:epd-ies-0021754-001-acm-rockbank-ar2520_p21_t19] [cite:epd-ies-0021754-001-acm-rockbank-ar2520_p21_t20] |
| 100% landfill | GWP-total | kg CO2-eq. | 0.00E+00 | 1.13E+00 | 2.32E+01 | [cite:epd-ies-0021754-001-acm-rockbank-ar2520_p21_t15] [cite:epd-ies-0021754-001-acm-rockbank-ar2520_p21_t16] [cite:epd-ies-0021754-001-acm-rockbank-ar2520_p21_t17] [cite:epd-ies-0021754-001-acm-rockbank-ar2520_p21_t21] [cite:epd-ies-0021754-001-acm-rockbank-ar2520_p21_t22] [cite:epd-ies-0021754-001-acm-rockbank-ar2520_p21_t23] |
