Repository: hpb0412/lcmh-assessment

# LCMH Concrete Carbon Comparison Tool

This project parses Environmental Product Declarations (EPDs) for concrete products, ingests them into a high-density Markdown knowledge wiki, extracts structured JSON data with strict provenance tracking, and displays it in a Next.js comparison interface.

## Project Flow
```
PDFs ──(LiteParse)──> Markdown ──(Ingest)──> LLM Wiki ──(Extract Script)──> JSONs ──> Next.js App
```

---

## Data Extraction

Make sure your cwd is `llm-wiki` dir of this project

### Prepare raw data

Assume the PDF files provided for this assessment is "resources".

Follow these steps to convert "resources" to "raw" data

- Install llamaindex/liteparse 
```bash

File: llm-wiki/wiki/products/boral_limited_40_mpa_high_performance_concrete.md
---
document_id: "EPD_HUB-5882_2026-06-27_en"
processing_engine: "LiteParse"
source_format: "Markdown"
---

# Boral Limited - 40 MPa High Performance Concrete

## Product Snapshot
| Field | Value | Cite |
| --- | --- | --- |
| Product Name | 40 MPa High Performance Concrete | [cite:EPD_HUB-5882_2026-06-27_en_l5] |
| Manufacturer | Boral Limited | [cite:EPD_HUB-5882_2026-06-27_en_l67] |
| EPD Registration Number | HUB-5882 | [cite:EPD_HUB-5882_2026-06-27_en_l11] |
| Compressive Strength | S40 | [cite:EPD_HUB-5882_2026-06-27_en_l103] |
| Declared Unit | 1 cubic metre | [cite:EPD_HUB-5882_2026-06-27_en_l104] |
| Facility / Region | Melbourne | [cite:EPD_HUB-5882_2026-06-27_en_l71-l73] |
| A1-A3 GWP | 2.97E+02 kg CO2e | [cite:EPD_HUB-5882_2026-06-27_en_l499] |
| Lifecycle Scope | Cradle-to-gate (A1-3) with modules C1-4, D | [cite:EPD_HUB-5882_2026-06-27_en_l79] |

## Field Inventory
| Field Group | Representative Fields | Section |
| --- | --- | --- |
| Administrative metadata | registration, verification, publication, validity, owner, facility | 1. Document & Administrative Metadata |
| Technical specifications | product identity, strength, mix design, SCM, water-to-cement ratio, composition | 2. Material Traits & Technical Specifications |
| EPD metrics | declared unit, lifecycle scope, A1-A3, A4-A5, C1-C4, D | 3. Environmental Product Declaration Metrics |

## 1. Document & Administrative Metadata
| Key | Value | Cite |
| --- | --- | --- |
| Document Type | Environmental Product Declaration | [cite:EPD_HUB-5882_2026-06-27_en_l3] |
| Declaration Standard Statement | In accordance with EN 15804+A2 & ISO 14025 / ISO 21930 | [cite:EPD_HUB-5882_2026-06-27_en_l27] |
| Registration Number | HUB-5882 | [cite:EPD_HUB-5882_2026-06-27_en_l11] |
| Published Date | 27.03.2026 | [cite:EPD_HUB-5882_2026-06-27_en_l13] |
| Last Updated Date | 27.03.2026 | [cite:EPD_HUB-5882_2026-06-27_en_l13] |
| Valid Until | 26.03.2031 | [cite:EPD_HUB-5882_2026-06-27_en_l13] |
| Manufacturer | Boral Limited | [cite:EPD_HUB-5882_2026-06-27_en_l67] |
| Address | Level 3, Triniti 2, 39 Delhi Rd, North Ryde NSW, AU | [cite:EPD_HUB-5882_2026-06-27_en_l69] |
| Contact Details | sustainability@boral.com.au | [cite:EPD_HUB-5882_2026-06-27_en_l69] |
| Website | www.boral.com.au | [cite:EPD_HUB-5882_2026-06-27_en_l71] |
| Place of Production | Melbourne | [cite:EPD_HUB-5882_2026-06-27_en_l71-l73] |
| Place(s) of Raw Material Origin | Australia | [cite:EPD_HUB-5882_2026-06-27_en_l73] |
| Place(s) of Installation and Use | Australia | [cite:EPD_HUB-5882_2026-06-27_en_l73] |
| Period for Data | FY25 | [cite:EPD_HUB-5882_2026-06-27_en_l73] |
| Program Operator | EPD Hub, hub@epdhub.com | [cite:EPD_HUB-5882_2026-06-27_en_l77] |
| Category of EPD | Third party verified EPD | [cite:EPD_HUB-5882_2026-06-27_en_l79] |
| Scope of the EPD | Cradle-to-gate (A1-3) with modules C1-4, D | [cite:EPD_HUB-5882_2026-06-27_en_l79] |
| EPD Author | Naomi Foster (Boral Construction Materials Ltd) | [cite:EPD_HUB-5882_2026-06-27_en_l81] |
| EPD Verification | External verification | [cite:EPD_HUB-5882_2026-06-27_en_l83-l85] |
| Verification Body | Vera Durão, as an authorised verifier acting for EPD Hub Limited | [cite:EPD_HUB-5882_2026-06-27_en_l85] |
| Third-Party Verification Statement | EPD Hub declares that this EPD is verified in accordance with ISO 14025 by an independent, third-party verifier. | [cite:EPD_HUB-5882_2026-06-27_en_l880-l882] |
| Tool Verifier | Imane Uald Lamkaddam | [cite:EPD_HUB-5882_2026-06-27_en_l892] |
| Tool Verification Validity | 28 March 2025 - 27 March 2028 | [cite:EPD_HUB-5882_2026-06-27_en_l892] |
| Program Assistant | Xinyuan Zhang | [cite:EPD_HUB-5882_2026-06-27_en_l898-l900] |

### Standards, PCRs, and Methodology
| Key | Value | Cite |
| --- | --- | --- |
| EPD Standards | EN 15804+A2 & ISO 14025 / ISO 21930 | [cite:EPD_HUB-5882_2026-06-27_en_l27] |
| Reference Standard | EN 15804:2012+A2:2019/AC:2021 and ISO 14025 | [cite:EPD_HUB-5882_2026-06-27_en_l77] |
| PCR | EPD Hub Core PCR version 1.2, 24 Mar 2025 | [cite:EPD_HUB-5882_2026-06-27_en_l79] |
| cPCR | EN 16757 Product Category Rules for concrete and concrete elements | [cite:EPD_HUB-5882_2026-06-27_en_l79] |
| Sector | Construction product | [cite:EPD_HUB-5882_2026-06-27_en_l79] |
| LCA Software | One Click LCA EPD Generator | [cite:EPD_HUB-5882_2026-06-27_en_l139] |
| LCA Preparation Standards | ISO 14040/14044 | [cite:EPD_HUB-5882_2026-06-27_en_l483-l485] |
| Environmental Databases | Ecoinvent v3.10.1 and One Click LCA databases | [cite:EPD_HUB-5882_2026-06-27_en_l483-l485] |
| Allocation Method | Cut-Off, EN 15804+A2 | [cite:EPD_HUB-5882_2026-06-27_en_l139] |
| Characterisation Factors | EN 15804:2012+A2:2019/AC:2021 and JRC EF 3.1 | [cite:EPD_HUB-5882_2026-06-27_en_l139] |

## 2. Material Traits & Technical Specifications
| Key | Value | Cite |
| --- | --- | --- |
| Product Name | 40 MPa High Performance Concrete | [cite:EPD_HUB-5882_2026-06-27_en_l93] |
| Concrete Type | Ready-mix concrete | [cite:EPD_HUB-5882_2026-06-27_en_l95] |
| Product Standards | AS 1379 Specification and supply of concrete | [cite:EPD_HUB-5882_2026-06-27_en_l96] |
| Product Description | This concrete is produced in accordance with AS 1379-2007 Specification and supply of concrete. | [cite:EPD_HUB-5882_2026-06-27_en_l99-l100] |
| Compressive Strength | S40 | [cite:EPD_HUB-5882_2026-06-27_en_l100-l103] |
| Curing Time | 28 days | [cite:EPD_HUB-5882_2026-06-27_en_l103] |
| Mix Design | 40 MPa High Performance Concrete | [cite:EPD_HUB-5882_2026-06-27_en_l5] |
| Application | foundations, slab on ground, and suspended slab | [cite:EPD_HUB-5882_2026-06-27_en_l97-l98] |
| Product Application Character | high performance in varied special engineering applications | [cite:EPD_HUB-5882_2026-06-27_en_l100-l101] |
| A1-A3 Specific Data | 98.8 % | [cite:EPD_HUB-5882_2026-06-27_en_l102] |
| Declared Unit Mass | 2338 kg | [cite:EPD_HUB-5882_2026-06-27_en_l105] |
| Secondary Material Inputs | 0 % | [cite:EPD_HUB-5882_2026-06-27_en_l108] |
| Secondary Material Outputs | 70 % | [cite:EPD_HUB-5882_2026-06-27_en_l109] |
| SCM Percentage | Not declared | [cite:EPD_HUB-5882_2026-06-27_en_l173-l175] |
| Water-to-Cement Ratio | Not declared | [cite:EPD_HUB-5882_2026-06-27_en_l173-l175] |
| Raw Material Main Composition | aggregates, cement, filler, admixtures, and water | [cite:EPD_HUB-5882_2026-06-27_en_l173-l175] |
| Raw Material Categories | Metals 0; Minerals 100 Australia; Fossil materials 0; Bio-based materials 0 | [cite:EPD_HUB-5882_2026-06-27_en_l177-l183] |
| REACH SVHC | The product does not contain any REACH SVHC substances in amounts greater than 0.1 % (1000 ppm). | [cite:EPD_HUB-5882_2026-06-27_en_l185-l187] |
| Biogenic Carbon Content | This product does not contain any biogenic carbon content in amounts greater than 5%. | [cite:EPD_HUB-5882_2026-06-27_en_l189-l191] |
| Packaging | No packaging is included as the product is transported with mixer trucks. | [cite:EPD_HUB-5882_2026-06-27_en_l405-l407] |

### Production Sites
| Region | Sites | Cite |
| --- | --- | --- |
| Melbourne metropolitan region of Victoria | Deer Park, Tullamarine, Somerton, Sunbury, Wollert, Melton, West Melbourne, and West Melbourne (wet) | [cite:EPD_HUB-5882_2026-06-27_en_l171] |

## 3. Environmental Product Declaration Metrics
| Key | Value | Cite |
| --- | --- | --- |
| Declared Unit | 1 cubic metre | [cite:EPD_HUB-5882_2026-06-27_en_l104] |
| Declared Unit Mass | 2338 kg | [cite:EPD_HUB-5882_2026-06-27_en_l105] |
| Scope | Cradle-to-gate (A1-3) with modules C1-4, D | [cite:EPD_HUB-5882_2026-06-27_en_l79] |
| GWP-total, A1-A3 | 2.97E+02 kg CO2e | [cite:EPD_HUB-5882_2026-06-27_en_l106] |
| GWP-fossil, A1-A3 | 2.97E+02 kg CO2e | [cite:EPD_HUB-5882_2026-06-27_en_l107] |
| Total Energy Use, A1-A3 | 454 kWh | [cite:EPD_HUB-5882_2026-06-27_en_l110] |
| Net Freshwater Use, A1-A3 | 7.10E+00 m3 | [cite:EPD_HUB-5882_2026-06-27_en_l111] |
| Type of Grouping | Multiple sites | [cite:EPD_HUB-5882_2026-06-27_en_l161-l163] |
| Grouping Method | Based on average results of product group - by total volume | [cite:EPD_HUB-5882_2026-06-27_en_l165-l169] |
| Variation in GWP-fossil for A1-A3 | Variation in GWP for modules A1-A3 is -0.4% to 1.3% | [cite:EPD_HUB-5882_2026-06-27_en_l169] |

### Core Product Stages (A1-A3)
| Key | Value | Cite |
| --- | --- | --- |
| Status | Declared | [cite:EPD_HUB-5882_2026-06-27_en_l127-l131] |
| Global Warming Potential | 2.97E+02 kg CO2e | [cite:EPD_HUB-5882_2026-06-27_en_l499] |
| GWP - fossil | 2.97E+02 kg CO2e | [cite:EPD_HUB-5882_2026-06-27_en_l501] |
| GWP - biogenic | 2.47E-02 kg CO2e | [cite:EPD_HUB-5882_2026-06-27_en_l502] |
| GWP - LULUC | 4.80E-02 kg CO2e | [cite:EPD_HUB-5882_2026-06-27_en_l503] |
| GWP-GHG | 2.97E+02 kg CO2e | [cite:EPD_HUB-5882_2026-06-27_en_l833-l835] |

### Construction & Distribution Stages (A4-A5)
| Key | Value | Cite |
| --- | --- | --- |
| A4 (Transport to Site) | Not Declared | [cite:EPD_HUB-5882_2026-06-27_en_l127-l131] |
| A5 (Installation/Assembly) | Not Declared | [cite:EPD_HUB-5882_2026-06-27_en_l127-l131] |
| A4-A5 Source Wording | Installation includes the energy used for concrete application. This consists of the energy spent by a concrete mixer truck and a concrete pump. Modules not declared. | [cite:EPD_HUB-5882_2026-06-27_en_l409-l411] |

### End of Life & External Benefits (C1-C4, D)
| Key | Value | Cite |
| --- | --- | --- |
| C1-C4 (Deconstruction/Disposal modules) | Declared; GWP - total C1 4.45E+00 kg CO2e; C2 1.26E+01 kg CO2e; C3 7.16E+00 kg CO2e; C4 4.38E+00 kg CO2e | [cite:EPD_HUB-5882_2026-06-27_en_l533-l535] |
| D (Recycling/Reuse/Recovery potential) | Declared; GWP - total -1.28E+01 kg CO2e | [cite:EPD_HUB-5882_2026-06-27_en_l533-l535] |
| C1 Demolition Assumption | Demolished using machinery, consuming energy in the form of diesel | [cite:EPD_HUB-5882_2026-06-27_en_l419-l421] |
| C2 Transport Distance | 50 km | [cite:EPD_HUB-5882_2026-06-27_en_l423] |
| C3 Recycling Assumption | About 70% of concrete can be recycled this way | [cite:EPD_HUB-5882_2026-06-27_en_l423] |
| C4 Landfill Assumption | The remaining 30% of concrete is assumed to be sent to the landfill for disposal | [cite:EPD_HUB-5882_2026-06-27_en_l423] |
| Collection Process - kg Collected Separately | 0 | [cite:EPD_HUB-5882_2026-06-27_en_l858-l860] |
| Collection Process - kg Collected with Mixed Construction Waste | 2338 | [cite:EPD_HUB-5882_2026-06-27_en_l862-l866] |
| Recovery Process for Re-use | 0 | [cite:EPD_HUB-5882_2026-06-27_en_l868] |
| Recovery Process for Recycling | 1640 | [cite:EPD_HUB-5882_2026-06-27_en_l868] |
| Recovery Process for Energy Recovery | 0 | [cite:EPD_HUB-5882_2026-06-27_en_l868] |
| Disposal for Final Deposition | 7.01E+02 kg | [cite:EPD_HUB-5882_2026-06-27_en_l868] |
| Scenario Assumptions | Market for transport, freight, lorry >32 metric ton, EURO5; 50km | [cite:EPD_HUB-5882_2026-06-27_en_l870-l874] |

### Lifecycle Module Declaration Matrix
| Module | Stage / Process | Status | Cite |
| --- | --- | --- | --- |
| A1 | Raw materials | Declared | [cite:EPD_HUB-5882_2026-06-27_en_l127-l131] |
| A2 | Transport | Declared | [cite:EPD_HUB-5882_2026-06-27_en_l127-l131] |
| A3 | Manufacturing | Declared | [cite:EPD_HUB-5882_2026-06-27_en_l127-l131] |
| A4 | Transport to site | Not Declared | [cite:EPD_HUB-5882_2026-06-27_en_l127-l131] |
| A5 | Assembly | Not Declared | [cite:EPD_HUB-5882_2026-06-27_en_l127-l131] |
| B1 | Use | Not Declared | [cite:EPD_HUB-5882_2026-06-27_en_l127-l131] |
| B2 | Maintenance | Not Declared | [cite:EPD_HUB-5882_2026-06-27_en_l127-l131] |
| B3 | Repair | Not Declared | [cite:EPD_HUB-5882_2026-06-27_en_l127-l131] |
| B4 | Replacement | Not Declared | [cite:EPD_HUB-5882_2026-06-27_en_l127-l131] |
| B5 | Refurbishment | Not Declared | [cite:EPD_HUB-5882_2026-06-27_en_l127-l131] |
| B6 | Operational energy use | Not Declared | [cite:EPD_HUB-5882_2026-06-27_en_l127-l131] |
| B7 | Operational water use | Not Declared | [cite:EPD_HUB-5882_2026-06-27_en_l127-l131] |
| C1 | Deconstruction/demolition | Declared | [cite:EPD_HUB-5882_2026-06-27_en_l127-l131] |
| C2 | Transport end of life | Declared | [cite:EPD_HUB-5882_2026-06-27_en_l127-l131] |
| C3 | Waste processing | Declared | [cite:EPD_HUB-5882_2026-06-27_en_l127-l131] |
| C4 | Disposal | Declared | [cite:EPD_HUB-5882_2026-06-27_en_l127-l131] |
| D | Reuse, recovery, recycling | Declared | [cite:EPD_HUB-5882_2026-06-27_en_l127-l131] |

### Primary Environmental Indicators - EN 15804+A2, EF 3.1
| Impact Category | Unit | A1 | A2 | A3 | A1-A3 | C1 | C2 | C3 | C4 | D | Cite |
| --- | --- | --- | --- | --- | --- | --- | --- | --- | --- | --- | --- |
| GWP - total1 | kg CO2e | 2.76E+02 | 1.50E+01 | 5.60E+00 | 2.97E+02 | 4.45E+00 | 1.26E+01 | 7.16E+00 | 4.38E+00 | -1.28E+01 | [cite:EPD_HUB-5882_2026-06-27_en_l499-l535] |
| GWP - fossil | kg CO2e | 2.76E+02 | 1.50E+01 | 5.60E+00 | 2.97E+02 | 4.45E+00 | 1.26E+01 | 7.16E+00 | 4.38E+00 | -1.27E+01 | [cite:EPD_HUB-5882_2026-06-27_en_l501-l537] |
| GWP - biogenic | kg CO2e | -3.97E-03 | 2.79E-02 | 7.60E-04 | 2.47E-02 | 4.54E-04 | 2.85E-03 | -7.31E-04 | -1.39E-03 | -4.00E-02 | [cite:EPD_HUB-5882_2026-06-27_en_l502-l539] |
| GWP - LULUC | kg CO2e | 4.74E-02 | 1.15E-04 | 4.60E-04 | 4.80E-02 | 4.56E-04 | 5.63E-03 | 7.34E-04 | 2.50E-03 | -1.76E-02 | [cite:EPD_HUB-5882_2026-06-27_en_l503-l541] |
| Acidification potential | mol H+e | 1.58E+00 | 6.14E-02 | 3.62E-02 | 1.68E+00 | 4.01E-02 | 4.29E-02 | 6.46E-02 | 3.10E-02 | -8.33E-02 | [cite:EPD_HUB-5882_2026-06-27_en_l507-l547] |
| EP-freshwater2 | kg Pe | 6.04E-02 | 4.93E-04 | 9.11E-04 | 6.18E-02 | 1.28E-04 | 9.80E-04 | 2.07E-04 | 3.60E-04 | -7.54E-04 | [cite:EPD_HUB-5882_2026-06-27_en_l513-l551] |
| EP-marine | kg Ne | 4.43E-01 | 2.06E-02 | 7.62E-03 | 4.71E-01 | 1.86E-02 | 1.41E-02 | 3.00E-02 | 1.18E-02 | -1.80E-02 | [cite:EPD_HUB-5882_2026-06-27_en_l515-l553] |
| EP-terrestrial | mol Ne | 4.76E+00 | 2.31E-01 | 8.07E-02 | 5.07E+00 | 2.04E-01 | 1.53E-01 | Not legible in LiteParse row | Not legible in LiteParse row | Not legible in LiteParse row | [cite:EPD_HUB-5882_2026-06-27_en_l516-l557] |
| POCP ("smog")3 | kg NMVOCe | 1.25E+00 | 7.77E-02 | 2.47E-02 | 1.35E+00 | 6.08E-02 | 6.32E-02 | Not legible in LiteParse row | Not legible in LiteParse row | Not legible in LiteParse row | [cite:EPD_HUB-5882_2026-06-27_en_l518-l557] |
| ADP-minerals & metals4 | kg Sbe | 1.90E-05 | 4.81E-05 | 2.07E-06 | 6.92E-05 | 1.59E-06 | 3.51E-05 | Not legible in LiteParse row | Not legible in LiteParse row | Not legible in LiteParse row | [cite:EPD_HUB-5882_2026-06-27_en_l522-l561] |
| ADP-fossil resources | MJ | 1.30E+03 | 1.92E+02 | 6.79E+01 | 1.56E+03 | 5.82E+01 | 1.83E+02 | Not legible in LiteParse row | Not legible in LiteParse row | Not legible in LiteParse row | [cite:EPD_HUB-5882_2026-06-27_en_l524-l563] |
| Water use5 | m3e depr. | 2.40E+02 | 1.31E+02 | 3.69E+01 | 4.08E+02 | 1.45E-01 | 9.02E-01 | Not legible in LiteParse row | Not legible in LiteParse row | Not legible in LiteParse row | [cite:EPD_HUB-5882_2026-06-27_en_l527-l567] |

### Additional Environmental Impact Indicators - EN 15804+A2, EF 3.1
| Impact Category | Unit | A1-A3 | C1 | C2 | C3 | C4 | D | Cite |
| --- | --- | --- | --- | --- | --- | --- | --- | --- |
| Particulate matter | Incidence | 9.22E-06 | 1.14E-06 | 1.26E-06 | 1.40E-05 | 7.06E-07 | -1.07E-06 | [cite:EPD_HUB-5882_2026-06-27_en_l573-l619] |
| Ionising radiation6 | kBq U235e | 5.79E-01 | 2.58E-02 | 1.59E-01 | 4.15E-02 | 6.75E-02 | -3.01E+00 | [cite:EPD_HUB-5882_2026-06-27_en_l577-l621] |
| Ecotoxicity (freshwater) | CTUe | 5.69E+02 | 3.20E+00 | 2.58E+01 | 5.16E+00 | 9.01E+00 | -2.27E+02 | [cite:EPD_HUB-5882_2026-06-27_en_l581-l622] |
| Human toxicity, cancer | CTUh | 2.60E-08 | 4.57E-10 | 2.08E-09 | 7.36E-10 | 8.07E-10 | -1.32E-08 | [cite:EPD_HUB-5882_2026-06-27_en_l585-l624] |
| Human tox. non-cancer | CTUh | 9.57E-07 | 7.24E-09 | 1.18E-07 | 1.17E-08 | 1.85E-08 | -2.42E-07 | [cite:EPD_HUB-5882_2026-06-27_en_l587-l626] |
| SQP7 | - | 7.49E+02 | 4.08E+00 | 1.84E+02 | 6.56E+00 | 2.12E+02 | -1.82E+02 | [cite:EPD_HUB-5882_2026-06-27_en_l591-l628] |

### Use of Natural Resources
| Impact Category | Unit | A1-A3 | C1 | C2 | C3 | C4 | D | Cite |
| --- | --- | --- | --- | --- | --- | --- | --- | --- |
| Renew. PER as energy8 | MJ | 6.84E+01 | 3.69E-01 | 2.50E+00 | 5.93E-01 | 1.04E+00 | -1.87E+01 | [cite:EPD_HUB-5882_2026-06-27_en_l630-l650] |
| Renew. PER as material | MJ | 0.00E+00 | 0.00E+00 | 0.00E+00 | 0.00E+00 | 0.00E+00 | 0.00E+00 | [cite:EPD_HUB-5882_2026-06-27_en_l632-l654] |
| Total use of renew. PER | MJ | 6.84E+01 | 3.69E-01 | 2.50E+00 | 5.93E-01 | 1.04E+00 | -1.87E+01 | [cite:EPD_HUB-5882_2026-06-27_en_l633-l658] |
| Non-re. PER as energy | MJ | 1.56E+03 | 5.82E+01 | 1.83E+02 | 9.37E+01 | 1.07E+02 | -1.95E+02 | [cite:EPD_HUB-5882_2026-06-27_en_l634-l662] |
| Non-re. PER as material | MJ | 6.89E+00 | 0.00E+00 | 0.00E+00 | -4.82E+00 | -2.07E+00 | 4.82E+00 | [cite:EPD_HUB-5882_2026-06-27_en_l635-l666] |
| Total use of non-re. PER | MJ | 1.57E+03 | 5.82E+01 | 1.83E+02 | 8.89E+01 | 1.05E+02 | -1.90E+02 | [cite:EPD_HUB-5882_2026-06-27_en_l636-l670] |
| Secondary materials | kg | 4.25E-02 | 0.00E+00 | 0.00E+00 | 0.00E+00 | 0.00E+00 | 0.00E+00 | [cite:EPD_HUB-5882_2026-06-27_en_l637-l674] |
| Renew. secondary fuels | MJ | 8.05E-05 | 6.32E-05 | 9.87E-04 | 1.02E-04 | 5.59E-04 | -1.51E-03 | [cite:EPD_HUB-5882_2026-06-27_en_l638-l678] |
| Non-ren. secondary fuels | MJ | 0.00E+00 | 0.00E+00 | 0.00E+00 | 0.00E+00 | 0.00E+00 | 0.00E+00 | [cite:EPD_HUB-5882_2026-06-27_en_l639-l682] |
| Use of net fresh water | m3 | 7.10E+00 | 3.85E-03 | 2.70E-02 | 6.19E-03 | 1.12E-01 | -5.85E-01 | [cite:EPD_HUB-5882_2026-06-27_en_l640-l688] |

### End of Life - Waste and Output Flows
| Impact Category | Unit | A1-A3 | C1 | C2 | C3 | C4 | D | Cite |
| --- | --- | --- | --- | --- | --- | --- | --- | --- |
| Hazardous waste | kg | 2.35E+00 | 6.48E-02 | 3.09E-01 | 1.04E-01 | 1.19E-01 | -1.47E+00 | [cite:EPD_HUB-5882_2026-06-27_en_l696-l710] |
| Non-hazardous waste | kg | 4.97E+01 | 8.83E-01 | 5.72E+00 | 1.42E+00 | 2.71E+00 | -2.73E+01 | [cite:EPD_HUB-5882_2026-06-27_en_l700-l714] |
| Radioactive waste | kg | 8.78E-04 | 6.32E-06 | 3.89E-05 | 1.02E-05 | 1.65E-05 | -3.76E-04 | [cite:EPD_HUB-5882_2026-06-27_en_l704-l716] |
| Components for re-use | kg | 0.00E+00 | 0.00E+00 | 0.00E+00 | 0.00E+00 | 0.00E+00 | 0.00E+00 | [cite:EPD_HUB-5882_2026-06-27_en_l724-l752] |
| Materials for recycling | kg | 6.55E+01 | 0.00E+00 | 0.00E+00 | 1.64E+03 | 0.00E+00 | 0.00E+00 | [cite:EPD_HUB-5882_2026-06-27_en_l730-l756] |
| Materials for energy recovery | kg | 0.00E+00 | 0.00E+00 | 0.00E+00 | 0.00E+00 | 0.00E+00 | 0.00E+00 | [cite:EPD_HUB-5882_2026-06-27_en_l734-l760] |
| Exported energy | MJ | 0.00E+00 | 0.00E+00 | 0.00E+00 | 0.00E+00 | 0.00E+00 | 0.00E+00 | [cite:EPD_HUB-5882_2026-06-27_en_l740-l764] |

### Environmental Impacts - EN 15804+A1, CML / ISO 21930
| Impact Category | Unit | A1-A3 | C1 | C2 | C3 | C4 | D | Cite |
| --- | --- | --- | --- | --- | --- | --- | --- | --- |
| Global Warming Pot. | kg CO2e | 2.97E+02 | 4.42E+00 | 1.25E+01 | 7.12E+00 | 4.34E+00 | -1.58E+01 | [cite:EPD_HUB-5882_2026-06-27_en_l776-l805] |
| Ozone depletion Pot. | kg CFC-11e | 3.75E-06 | 5.40E-08 | 1.48E-07 | 8.69E-08 | 1.01E-07 | -1.09E-07 | [cite:EPD_HUB-5882_2026-06-27_en_l779-l811] |
| Acidification | kg SO2e | 1.20E+00 | 2.82E-02 | 3.28E-02 | 4.55E-02 | 2.30E-02 | -7.57E-02 | [cite:EPD_HUB-5882_2026-06-27_en_l781-l817] |
| Eutrophication | kg PO43e | 3.76E-01 | 6.60E-03 | 7.98E-03 | 1.06E-02 | 7.30E-03 | -1.49E-02 | [cite:EPD_HUB-5882_2026-06-27_en_l785-l821] |
| POCP ("smog") | kg C2H4e | 4.51E-02 | 2.12E-03 | 2.92E-03 | 3.41E-03 | 2.17E-03 | -6.74E-03 | [cite:EPD_HUB-5882_2026-06-27_en_l789-l825] |
| ADP-elements | kg Sbe | 5.27E-05 | 1.55E-06 | 3.42E-05 | 2.50E-06 | 6.82E-06 | -8.64E-05 | [cite:EPD_HUB-5882_2026-06-27_en_l793-l827] |
| ADP-fossil | MJ | 6.57E+02 | 5.78E+01 | 1.80E+02 | 9.30E+01 | 1.06E+02 | -1.95E+02 | [cite:EPD_HUB-5882_2026-06-27_en_l795-l829] |

File: llm-wiki/wiki/products/entire_concrete_n25_10_100_xencrete.md
---
document_id: "EPD_HUB-5749_2026-06-27_en"
processing_engine: "LiteParse"
---

# Entire Concrete - N25/10/100 Xencrete

## Product Snapshot
| Field | Value | Cite |
| --- | --- | --- |
| Product Name | N25/10/100 Xencrete | [cite:EPD_HUB-5749_2026-06-27_en_p1_t4] |
| Manufacturer | Entire Concrete | [cite:EPD_HUB-5749_2026-06-27_en_p1_t5] [cite:EPD_HUB-5749_2026-06-27_en_p2_t3] [cite:EPD_HUB-5749_2026-06-27_en_p2_t4] |
| EPD Registration Number | EPD HUB, HUB-5749 | [cite:EPD_HUB-5749_2026-06-27_en_p1_t2] |
| Compressive Strength | characteristic strength of 25MPa | [cite:EPD_HUB-5749_2026-06-27_en_p2_t13] |
| Declared Unit | 1 cubic meter | [cite:EPD_HUB-5749_2026-06-27_en_p2_t60] [cite:EPD_HUB-5749_2026-06-27_en_p2_t61] |
| Facility / Region | Hunter Valley, NSW, Australia | [cite:EPD_HUB-5749_2026-06-27_en_p2_t18] [cite:EPD_HUB-5749_2026-06-27_en_p2_t19] |
| A1-A3 GWP | 2.09E+02 kg CO2e | [cite:EPD_HUB-5749_2026-06-27_en_p8_t25] [cite:EPD_HUB-5749_2026-06-27_en_p8_t26] [cite:EPD_HUB-5749_2026-06-27_en_p8_t30] |
| Lifecycle Scope | Cradle to gate with options, A4-A5, and modules C1-C4, D | [cite:EPD_HUB-5749_2026-06-27_en_p2_t58] [cite:EPD_HUB-5749_2026-06-27_en_p2_t59] [cite:EPD_HUB-5749_2026-06-27_en_p2_t62] |

## Field Inventory
| Field Group | Representative Fields | Section |
| --- | --- | --- |
| Administrative metadata | registration, verification, publication, validity, owner, facility | 1. Document & Administrative Metadata |
| Technical specifications | product identity, strength, mix design, SCM, water-to-cement ratio, composition | 2. Material Traits & Technical Specifications |
| EPD metrics | declared unit, lifecycle scope, A1-A3, A4-A5, C1-C4, D | 3. Environmental Product Declaration Metrics |

## 1. Document & Administrative Metadata
| Key | Value | Cite |
| --- | --- | --- |
| Document Type | ENVIRONMENTAL PRODUCT DECLARATION | [cite:EPD_HUB-5749_2026-06-27_en_p1_t0] |
| Declaration Standard Statement | IN ACCORDANCE WITH EN 15804+A2 & ISO 14025 | [cite:EPD_HUB-5749_2026-06-27_en_p1_t1] |
| Registration Number | EPD HUB, HUB-5749 | [cite:EPD_HUB-5749_2026-06-27_en_p1_t2] |
| Published / Updated / Valid Until | Published on 17.03.2026, last updated on 17.03.2026, valid until 16.03.2031 | [cite:EPD_HUB-5749_2026-06-27_en_p1_t3] |
| Product Name On Cover | N25/10/100 Xencrete | [cite:EPD_HUB-5749_2026-06-27_en_p1_t4] |
| Manufacturer Brand On Cover | Entire Concrete | [cite:EPD_HUB-5749_2026-06-27_en_p1_t5] |
| Communication Scope | business-to-business and/or business-to-consumer communication | [cite:EPD_HUB-5749_2026-06-27_en_p1_t6] |
| LCA Requirements | EN 15804, EPD Hub PCR version 1.2 (24 Mar 2025) and JRC characterization factors EF 3.1 | [cite:EPD_HUB-5749_2026-06-27_en_p1_t6] [cite:EPD_HUB-5749_2026-06-27_en_p1_t7] |
| Manufacturer Responsibility | The manufacturer has the sole ownership, liability, and responsibility for the EPD | [cite:EPD_HUB-5749_2026-06-27_en_p1_t7] |
| Manufacturer | Entire Concrete | [cite:EPD_HUB-5749_2026-06-27_en_p2_t3] [cite:EPD_HUB-5749_2026-06-27_en_p2_t4] |
| Address | 65 STENHOUSE DRIVE, Cameron Park New South Wales 2285 | [cite:EPD_HUB-5749_2026-06-27_en_p2_t6] [cite:EPD_HUB-5749_2026-06-27_en_p2_t7] [cite:EPD_HUB-5749_2026-06-27_en_p2_t9] |
| Contact Details | adam@entireconcrete.com.au | [cite:EPD_HUB-5749_2026-06-27_en_p2_t11] [cite:EPD_HUB-5749_2026-06-27_en_p2_t12] |
| Website | https://www.entireconcrete.com.au | [cite:EPD_HUB-5749_2026-06-27_en_p2_t14] [cite:EPD_HUB-5749_2026-06-27_en_p2_t16] |
| Place Of Production | Hunter Valley, NSW, Australia | [cite:EPD_HUB-5749_2026-06-27_en_p2_t18] [cite:EPD_HUB-5749_2026-06-27_en_p2_t19] |
| Place(s) Of Raw Material Origin | Hunter Valley, NSW, Australia | [cite:EPD_HUB-5749_2026-06-27_en_p2_t21] [cite:EPD_HUB-5749_2026-06-27_en_p2_t23] [cite:EPD_HUB-5749_2026-06-27_en_p2_t24] |
| Place(s) Of Installation And Use | Hunter Valley, NSW, Australia | [cite:EPD_HUB-5749_2026-06-27_en_p2_t26] [cite:EPD_HUB-5749_2026-06-27_en_p2_t27] [cite:EPD_HUB-5749_2026-06-27_en_p2_t29] |
| Period For Data | 1st Jan 2024 to 31st Dec 2024 | [cite:EPD_HUB-5749_2026-06-27_en_p2_t30] [cite:EPD_HUB-5749_2026-06-27_en_p2_t31] |
| Program Operator | EPD Hub, hub@epdhub.com | [cite:EPD_HUB-5749_2026-06-27_en_p2_t35] [cite:EPD_HUB-5749_2026-06-27_en_p2_t36] |
| Reference Standard | EN 15804:2012+A2:2019/AC:2021 and ISO 14025 | [cite:EPD_HUB-5749_2026-06-27_en_p2_t38] [cite:EPD_HUB-5749_2026-06-27_en_p2_t39] [cite:EPD_HUB-5749_2026-06-27_en_p2_t41] |
| PCR | EPD Hub Core PCR version 1.2, 24 Mar 2025 | [cite:EPD_HUB-5749_2026-06-27_en_p2_t43] [cite:EPD_HUB-5749_2026-06-27_en_p2_t44] |
| cPCR | EN 16757 Product Category Rules for concrete and concrete elements | [cite:EPD_HUB-5749_2026-06-27_en_p2_t46] [cite:EPD_HUB-5749_2026-06-27_en_p2_t47] [cite:EPD_HUB-5749_2026-06-27_en_p2_t49] |
| Sector | Construction product | [cite:EPD_HUB-5749_2026-06-27_en_p2_t51] [cite:EPD_HUB-5749_2026-06-27_en_p2_t52] |
| Category Of EPD | Third party verified EPD | [cite:EPD_HUB-5749_2026-06-27_en_p2_t53] [cite:EPD_HUB-5749_2026-06-27_en_p2_t54] |
| Parent EPD Number | - | [cite:EPD_HUB-5749_2026-06-27_en_p2_t55] [cite:EPD_HUB-5749_2026-06-27_en_p2_t56] |
| Scope Of The EPD | Cradle to gate with options, A4-A5, and modules C1-C4, D | [cite:EPD_HUB-5749_2026-06-27_en_p2_t58] [cite:EPD_HUB-5749_2026-06-27_en_p2_t59] [cite:EPD_HUB-5749_2026-06-27_en_p2_t62] |
| EPD Author | Jason Chandler, EPD on Demand | [cite:EPD_HUB-5749_2026-06-27_en_p2_t63] [cite:EPD_HUB-5749_2026-06-27_en_p2_t64] |
| EPD Verification | Independent verification of this EPD and data, according to ISO 14025: External verification | [cite:EPD_HUB-5749_2026-06-27_en_p2_t67] [cite:EPD_HUB-5749_2026-06-27_en_p2_t68] [cite:EPD_HUB-5749_2026-06-27_en_p2_t71] [cite:EPD_HUB-5749_2026-06-27_en_p2_t75] |
| EPD Verifier | Vera Durão, as an authorised verifier acting for EPD Hub Limited | [cite:EPD_HUB-5749_2026-06-27_en_p2_t76] [cite:EPD_HUB-5749_2026-06-27_en_p2_t77] [cite:EPD_HUB-5749_2026-06-27_en_p2_t80] |
| Type Of Grouping | Multiple factories | [cite:EPD_HUB-5749_2026-06-27_en_p4_t112] [cite:EPD_HUB-5749_2026-06-27_en_p4_t113] |
| Grouping Method | Based on average results of product group - by total volume | [cite:EPD_HUB-5749_2026-06-27_en_p4_t114] [cite:EPD_HUB-5749_2026-06-27_en_p4_t115] [cite:EPD_HUB-5749_2026-06-27_en_p4_t116] |
| A1-A3 GWP-Fossil Variation | -0.5% / +1.0% | [cite:EPD_HUB-5749_2026-06-27_en_p4_t117] [cite:EPD_HUB-5749_2026-06-27_en_p4_t119] [cite:EPD_HUB-5749_2026-06-27_en_p4_t120] |
| Included Facilities | Cameron Park and Singleton | [cite:EPD_HUB-5749_2026-06-27_en_p4_t140] [cite:EPD_HUB-5749_2026-06-27_en_p4_t141] |
| Third-Party Verification Statement | EPD Hub declares that this EPD is verified in accordance with ISO 14025 by an independent. third-party verifier. | [cite:EPD_HUB-5749_2026-06-27_en_p12_t1] [cite:EPD_HUB-5749_2026-06-27_en_p12_t2] |
| Program Assistant | Xinyuan Zhang | [cite:EPD_HUB-5749_2026-06-27_en_p12_t13] |
| Tool Verifier | Imane Uald Lamkaddam | [cite:EPD_HUB-5749_2026-06-27_en_p12_t17] [cite:EPD_HUB-5749_2026-06-27_en_p12_t18] |
| Tool Verification Validity | 28 March 2025 - 27 March 2028 | [cite:EPD_HUB-5749_2026-06-27_en_p12_t19] |

## 2. Material Traits & Technical Specifications
| Key | Value | Cite |
| --- | --- | --- |
| Product Name | N25/10/100 Xencrete | [cite:EPD_HUB-5749_2026-06-27_en_p2_t89] [cite:EPD_HUB-5749_2026-06-27_en_p2_t90] |
| Product Reference | - | [cite:EPD_HUB-5749_2026-06-27_en_p2_t91] |
| Concrete Type | Ready-mix concrete | [cite:EPD_HUB-5749_2026-06-27_en_p2_t92] [cite:EPD_HUB-5749_2026-06-27_en_p2_t93] |
| Product Standards | AS 1379-2007 | [cite:EPD_HUB-5749_2026-06-27_en_p2_t94] [cite:EPD_HUB-5749_2026-06-27_en_p2_t95] |
| Product Description | This ready-mixed concrete product is produced in accordance with AS1379:2007(2017) Specification and supply of concrete. | [cite:EPD_HUB-5749_2026-06-27_en_p2_t5] [cite:EPD_HUB-5749_2026-06-27_en_p2_t8] [cite:EPD_HUB-5749_2026-06-27_en_p2_t10] |
| Compressive Strength | characteristic strength of 25MPa | [cite:EPD_HUB-5749_2026-06-27_en_p2_t13] |
| Compressive Strength Class | N25 | [cite:EPD_HUB-5749_2026-06-27_en_p2_t37] [cite:EPD_HUB-5749_2026-06-27_en_p2_t40] |
| Strength Evaluation Days | 28 days | [cite:EPD_HUB-5749_2026-06-27_en_p2_t42] [cite:EPD_HUB-5749_2026-06-27_en_p2_t45] |
| Exposure Class | A1 | [cite:EPD_HUB-5749_2026-06-27_en_p2_t48] [cite:EPD_HUB-5749_2026-06-27_en_p2_t50] |
| Nominal Maximum Aggregate Size | 10mm | [cite:EPD_HUB-5749_2026-06-27_en_p2_t17] [cite:EPD_HUB-5749_2026-06-27_en_p2_t20] |
| Nominal Consistence | 100mm slump | [cite:EPD_HUB-5749_2026-06-27_en_p2_t20] |
| Slump Test Standard | AS1012.3.1 Determination of properties related to the consistency of concrete - Slump test | [cite:EPD_HUB-5749_2026-06-27_en_p2_t22] [cite:EPD_HUB-5749_2026-06-27_en_p2_t25] [cite:EPD_HUB-5749_2026-06-27_en_p2_t28] |
| Application | General use concrete | [cite:EPD_HUB-5749_2026-06-27_en_p2_t32] |
| Additional Characteristic | - | [cite:EPD_HUB-5749_2026-06-27_en_p2_t96] [cite:EPD_HUB-5749_2026-06-27_en_p2_t97] |
| GTIN (Global Trade Item Number) | - | [cite:EPD_HUB-5749_2026-06-27_en_p2_t99] [cite:EPD_HUB-5749_2026-06-27_en_p2_t100] |
| NOBB (Norwegian Building Product Database) | - | [cite:EPD_HUB-5749_2026-06-27_en_p2_t102] [cite:EPD_HUB-5749_2026-06-27_en_p2_t103] |
| A1-A3 Specific Data (%) | 3.6 | [cite:EPD_HUB-5749_2026-06-27_en_p2_t105] [cite:EPD_HUB-5749_2026-06-27_en_p2_t106] [cite:EPD_HUB-5749_2026-06-27_en_p2_t107] |
| Product Raw Material Main Composition | ready-mix concrete consisting of aggregates, cement, filler, admixtures, and water | [cite:EPD_HUB-5749_2026-06-27_en_p5_t25] [cite:EPD_HUB-5749_2026-06-27_en_p5_t27] [cite:EPD_HUB-5749_2026-06-27_en_p5_t29] |
| Metals - Amount, Mass-% | 0 | [cite:EPD_HUB-5749_2026-06-27_en_p5_t42] [cite:EPD_HUB-5749_2026-06-27_en_p5_t43] |
| Minerals - Amount, Mass-% | 100 | [cite:EPD_HUB-5749_2026-06-27_en_p5_t46] [cite:EPD_HUB-5749_2026-06-27_en_p5_t47] |
| Minerals - Material Origin | Australia and Global | [cite:EPD_HUB-5749_2026-06-27_en_p5_t46] [cite:EPD_HUB-5749_2026-06-27_en_p5_t48] |
| Fossil Materials - Amount, Mass-% | 0 | [cite:EPD_HUB-5749_2026-06-27_en_p5_t51] [cite:EPD_HUB-5749_2026-06-27_en_p5_t52] |
| Bio-Based Materials - Amount, Mass-% | 0 | [cite:EPD_HUB-5749_2026-06-27_en_p5_t53] [cite:EPD_HUB-5749_2026-06-27_en_p5_t54] |
| Packaging | No packaging is included as the product is transported with mixer trucks. | [cite:EPD_HUB-5749_2026-06-27_en_p5_t55] [cite:EPD_HUB-5749_2026-06-27_en_p5_t56] |
| REACH - Very High Concern | The product does not contain any REACH SVHC substances in amounts greater than 0,1 % (1000 ppm). | [cite:EPD_HUB-5749_2026-06-27_en_p5_t58] [cite:EPD_HUB-5749_2026-06-27_en_p5_t60] [cite:EPD_HUB-5749_2026-06-27_en_p5_t62] |
| Biogenic Carbon Content In Product, kg C | 0 | [cite:EPD_HUB-5749_2026-06-27_en_p5_t66] [cite:EPD_HUB-5749_2026-06-27_en_p5_t71] [cite:EPD_HUB-5749_2026-06-27_en_p5_t72] |
| Installation Production Loss | 3 % | [cite:EPD_HUB-5749_2026-06-27_en_p5_t73] [cite:EPD_HUB-5749_2026-06-27_en_p5_t75] [cite:EPD_HUB-5749_2026-06-27_en_p5_t76] |
| Use Phase Coverage | This EPD does not cover the use phase. Air, soil, and water impacts during the use phase have not been studied. Carbonation is not taken into account in this EPD. | [cite:EPD_HUB-5749_2026-06-27_en_p5_t78] [cite:EPD_HUB-5749_2026-06-27_en_p5_t79] [cite:EPD_HUB-5749_2026-06-27_en_p5_t80] [cite:EPD_HUB-5749_2026-06-27_en_p5_t81] [cite:EPD_HUB-5749_2026-06-27_en_p5_t82] |
| LCA Software | One Click LCA Concrete EPD Generator v3.2.3 | [cite:EPD_HUB-5749_2026-06-27_en_p6_t1] [cite:EPD_HUB-5749_2026-06-27_en_p6_t3] [cite:EPD_HUB-5749_2026-06-27_en_p6_t5] |
| Environmental Data Sources | Ecoinvent v3.10.1/3.11/3.12 and One Click LCA databases | [cite:EPD_HUB-5749_2026-06-27_en_p6_t9] [cite:EPD_HUB-5749_2026-06-27_en_p6_t10] |
| Allocation Methodology | allocation, cut-off, EN 15804+A2 | [cite:EPD_HUB-5749_2026-06-27_en_p6_t12] [cite:EPD_HUB-5749_2026-06-27_en_p6_t14] [cite:EPD_HUB-5749_2026-06-27_en_p6_t16] |
| SCM Percentage | Not Declared | [cite:EPD_HUB-5749_2026-06-27_en_p4_t82] |
| Water-to-Cement Ratio | Not Declared | [cite:EPD_HUB-5749_2026-06-27_en_p4_t82] |
| Mix Design | Not Declared | [cite:EPD_HUB-5749_2026-06-27_en_p4_t82] |

## 3. Environmental Product Declaration Metrics
| Key | Value | Cite |
| --- | --- | --- |
| Declared Unit | 1 cubic meter | [cite:EPD_HUB-5749_2026-06-27_en_p2_t60] [cite:EPD_HUB-5749_2026-06-27_en_p2_t61] |
| Declared Unit Mass, kg | 2286 | [cite:EPD_HUB-5749_2026-06-27_en_p2_t65] [cite:EPD_HUB-5749_2026-06-27_en_p2_t66] |
| GWP-total, A1-A3 (kg CO2e) | 208 | [cite:EPD_HUB-5749_2026-06-27_en_p2_t69] [cite:EPD_HUB-5749_2026-06-27_en_p2_t70] |
| GWP-fossil, A1-A3 (kg CO2e) | 208 | [cite:EPD_HUB-5749_2026-06-27_en_p2_t73] [cite:EPD_HUB-5749_2026-06-27_en_p2_t74] |
| Secondary Material, Inputs (%) | 5.58 | [cite:EPD_HUB-5749_2026-06-27_en_p2_t78] [cite:EPD_HUB-5749_2026-06-27_en_p2_t79] |
| Secondary Material, Outputs (%) | 70 | [cite:EPD_HUB-5749_2026-06-27_en_p2_t81] [cite:EPD_HUB-5749_2026-06-27_en_p2_t82] |
| Total Energy Use, A1-A3 (kWh) | 417 | [cite:EPD_HUB-5749_2026-06-27_en_p2_t83] [cite:EPD_HUB-5749_2026-06-27_en_p2_t84] |
| Net Freshwater Use, A1-A3 (m3) | 5.04E-01 | [cite:EPD_HUB-5749_2026-06-27_en_p2_t86] [cite:EPD_HUB-5749_2026-06-27_en_p2_t87] [cite:EPD_HUB-5749_2026-06-27_en_p2_t88] |

### Core Product Stages (A1-A3)
| Key | Value | Cite |
| --- | --- | --- |
| Status | Declared | [cite:EPD_HUB-5749_2026-06-27_en_p4_t18] [cite:EPD_HUB-5749_2026-06-27_en_p4_t31] [cite:EPD_HUB-5749_2026-06-27_en_p4_t32] [cite:EPD_HUB-5749_2026-06-27_en_p4_t33] |
| Global Warming Potential | 2.09E+02 kg CO2e | [cite:EPD_HUB-5749_2026-06-27_en_p8_t25] [cite:EPD_HUB-5749_2026-06-27_en_p8_t26] [cite:EPD_HUB-5749_2026-06-27_en_p8_t30] |
| A1 Raw Materials - GWP Total | 1.75E+02 kg CO2e | [cite:EPD_HUB-5749_2026-06-27_en_p8_t25] [cite:EPD_HUB-5749_2026-06-27_en_p8_t26] [cite:EPD_HUB-5749_2026-06-27_en_p8_t27] |
| A2 Transport - GWP Total | 2.98E+01 kg CO2e | [cite:EPD_HUB-5749_2026-06-27_en_p8_t25] [cite:EPD_HUB-5749_2026-06-27_en_p8_t26] [cite:EPD_HUB-5749_2026-06-27_en_p8_t28] |
| A3 Manufacturing - GWP Total | 3.67E+00 kg CO2e | [cite:EPD_HUB-5749_2026-06-27_en_p8_t25] [cite:EPD_HUB-5749_2026-06-27_en_p8_t26] [cite:EPD_HUB-5749_2026-06-27_en_p8_t29] |
| B1-B7 Use Stage | Not Declared | [cite:EPD_HUB-5749_2026-06-27_en_p4_t82] [cite:EPD_HUB-5749_2026-06-27_en_p8_t33] [cite:EPD_HUB-5749_2026-06-27_en_p8_t34] [cite:EPD_HUB-5749_2026-06-27_en_p8_t35] [cite:EPD_HUB-5749_2026-06-27_en_p8_t36] [cite:EPD_HUB-5749_2026-06-27_en_p8_t37] [cite:EPD_HUB-5749_2026-06-27_en_p8_t38] [cite:EPD_HUB-5749_2026-06-27_en_p8_t39] |

| Indicator | Unit | A1 | A2 | A3 | A1-A3 | A4 | A5 | B1-B7 | C1 | C2 | C3 | C4 | D |
| --- | --- | --- | --- | --- | --- | --- | --- | --- | --- | --- | --- | --- | --- |
| GWP - total | kg CO2e [cite:EPD_HUB-5749_2026-06-27_en_p8_t26] | 1.75E+02 [cite:EPD_HUB-5749_2026-06-27_en_p8_t27] | 2.98E+01 [cite:EPD_HUB-5749_2026-06-27_en_p8_t28] | 3.67E+00 [cite:EPD_HUB-5749_2026-06-27_en_p8_t29] | 2.09E+02 [cite:EPD_HUB-5749_2026-06-27_en_p8_t30] | 2.93E+00 [cite:EPD_HUB-5749_2026-06-27_en_p8_t31] | 1.44E+01 [cite:EPD_HUB-5749_2026-06-27_en_p8_t32] | Not Declared [cite:EPD_HUB-5749_2026-06-27_en_p8_t33] | 4.35E+00 [cite:EPD_HUB-5749_2026-06-27_en_p8_t40] | 1.23E+01 [cite:EPD_HUB-5749_2026-06-27_en_p8_t41] | 7.00E+00 [cite:EPD_HUB-5749_2026-06-27_en_p8_t42] | 4.28E+00 [cite:EPD_HUB-5749_2026-06-27_en_p8_t43] | -1.18E+01 [cite:EPD_HUB-5749_2026-06-27_en_p8_t44] |
| GWP - fossil | kg CO2e [cite:EPD_HUB-5749_2026-06-27_en_p8_t46] | 1.75E+02 [cite:EPD_HUB-5749_2026-06-27_en_p8_t47] | 2.98E+01 [cite:EPD_HUB-5749_2026-06-27_en_p8_t48] | 3.67E+00 [cite:EPD_HUB-5749_2026-06-27_en_p8_t49] | 2.08E+02 [cite:EPD_HUB-5749_2026-06-27_en_p8_t50] | 2.93E+00 [cite:EPD_HUB-5749_2026-06-27_en_p8_t51] | 1.44E+01 [cite:EPD_HUB-5749_2026-06-27_en_p8_t52] | Not Declared [cite:EPD_HUB-5749_2026-06-27_en_p8_t53] | 4.35E+00 [cite:EPD_HUB-5749_2026-06-27_en_p8_t60] | 1.23E+01 [cite:EPD_HUB-5749_2026-06-27_en_p8_t61] | 7.00E+00 [cite:EPD_HUB-5749_2026-06-27_en_p8_t62] | 4.28E+00 [cite:EPD_HUB-5749_2026-06-27_en_p8_t63] | -1.18E+01 [cite:EPD_HUB-5749_2026-06-27_en_p8_t64] |
| Use of net fresh water | m3 [cite:EPD_HUB-5749_2026-06-27_en_p9_t355] [cite:EPD_HUB-5749_2026-06-27_en_p9_t356] | 4.24E-01 [cite:EPD_HUB-5749_2026-06-27_en_p9_t357] | 5.14E-02 [cite:EPD_HUB-5749_2026-06-27_en_p9_t358] | 2.91E-02 [cite:EPD_HUB-5749_2026-06-27_en_p9_t359] | 5.04E-01 [cite:EPD_HUB-5749_2026-06-27_en_p9_t360] | 6.28E-03 [cite:EPD_HUB-5749_2026-06-27_en_p9_t361] | 2.59E-02 [cite:EPD_HUB-5749_2026-06-27_en_p9_t362] | Not Declared [cite:EPD_HUB-5749_2026-06-27_en_p9_t363] | 3.76E-03 [cite:EPD_HUB-5749_2026-06-27_en_p9_t370] | 2.64E-02 [cite:EPD_HUB-5749_2026-06-27_en_p9_t371] | 6.06E-03 [cite:EPD_HUB-5749_2026-06-27_en_p9_t372] | 1.09E-01 [cite:EPD_HUB-5749_2026-06-27_en_p9_t373] | -5.43E-01 [cite:EPD_HUB-5749_2026-06-27_en_p9_t374] |

### Construction & Distribution Stages (A4-A5)
| Key | Value | Cite |
| --- | --- | --- |
| A4 (Transport to Site) | 2.93E+00 kg CO2e | [cite:EPD_HUB-5749_2026-06-27_en_p8_t25] [cite:EPD_HUB-5749_2026-06-27_en_p8_t26] [cite:EPD_HUB-5749_2026-06-27_en_p8_t31] |
| A5 (Installation/Assembly) | 1.44E+01 kg CO2e | [cite:EPD_HUB-5749_2026-06-27_en_p8_t25] [cite:EPD_HUB-5749_2026-06-27_en_p8_t26] [cite:EPD_HUB-5749_2026-06-27_en_p8_t32] |
| A4 Vehicle Type | Concrete mixer truck | [cite:EPD_HUB-5749_2026-06-27_en_p11_t79] [cite:EPD_HUB-5749_2026-06-27_en_p11_t82] |
| A4 Distance | 11.9 km | [cite:EPD_HUB-5749_2026-06-27_en_p11_t86] [cite:EPD_HUB-5749_2026-06-27_en_p11_t87] |
| A4 Capacity Utilization (Including Empty Return) | 50 % | [cite:EPD_HUB-5749_2026-06-27_en_p11_t90] [cite:EPD_HUB-5749_2026-06-27_en_p11_t91] |
| A4 Bulk Density Of Transported Products | 2286 kg/m3 | [cite:EPD_HUB-5749_2026-06-27_en_p11_t94] [cite:EPD_HUB-5749_2026-06-27_en_p11_t95] |
| A4 Volume Capacity Utilization Factor | 1 | [cite:EPD_HUB-5749_2026-06-27_en_p11_t97] [cite:EPD_HUB-5749_2026-06-27_en_p11_t100] [cite:EPD_HUB-5749_2026-06-27_en_p11_t101] |
| A5 Ancillary Materials For Installation | 0 | [cite:EPD_HUB-5749_2026-06-27_en_p11_t51] [cite:EPD_HUB-5749_2026-06-27_en_p11_t52] [cite:EPD_HUB-5749_2026-06-27_en_p11_t53] |
| A5 Water Use | 0 m³ | [cite:EPD_HUB-5749_2026-06-27_en_p11_t55] [cite:EPD_HUB-5749_2026-06-27_en_p11_t56] |
| A5 Other Resource Use | 0 kg | [cite:EPD_HUB-5749_2026-06-27_en_p11_t59] [cite:EPD_HUB-5749_2026-06-27_en_p11_t60] |
| A5 Waste Materials Generated By Installation | 6.86E+01 kg | [cite:EPD_HUB-5749_2026-06-27_en_p11_t62] [cite:EPD_HUB-5749_2026-06-27_en_p11_t64] [cite:EPD_HUB-5749_2026-06-27_en_p11_t66] |
| A5 Output Materials For Recycling | 4.80E+01 kg | [cite:EPD_HUB-5749_2026-06-27_en_p11_t67] [cite:EPD_HUB-5749_2026-06-27_en_p11_t68] [cite:EPD_HUB-5749_2026-06-27_en_p11_t70] |
| A5 Output Materials For Disposal | 2.06E+01 kg | [cite:EPD_HUB-5749_2026-06-27_en_p11_t71] [cite:EPD_HUB-5749_2026-06-27_en_p11_t72] [cite:EPD_HUB-5749_2026-06-27_en_p11_t73] |
| A5 Direct Emissions To Ambient Air, Soil And Water | 0 kg | [cite:EPD_HUB-5749_2026-06-27_en_p11_t74] [cite:EPD_HUB-5749_2026-06-27_en_p11_t75] [cite:EPD_HUB-5749_2026-06-27_en_p11_t76] |

### End of Life & External Benefits (C1-C4, D)
| Key | Value | Cite |
| --- | --- | --- |
| C1-C4 (Deconstruction/Disposal modules) | C1 4.35E+00 kg CO2e; C2 1.23E+01 kg CO2e; C3 7.00E+00 kg CO2e; C4 4.28E+00 kg CO2e | [cite:EPD_HUB-5749_2026-06-27_en_p8_t25] [cite:EPD_HUB-5749_2026-06-27_en_p8_t26] [cite:EPD_HUB-5749_2026-06-27_en_p8_t40] [cite:EPD_HUB-5749_2026-06-27_en_p8_t41] [cite:EPD_HUB-5749_2026-06-27_en_p8_t42] [cite:EPD_HUB-5749_2026-06-27_en_p8_t43] |
| D (Recycling/Reuse/Recovery potential) | -1.18E+01 kg CO2e | [cite:EPD_HUB-5749_2026-06-27_en_p8_t25] [cite:EPD_HUB-5749_2026-06-27_en_p8_t26] [cite:EPD_HUB-5749_2026-06-27_en_p8_t44] |
| End Of Life Scenario | concrete is assumed to be part of a concrete building that is demolished using machinery, consuming energy in the form of diesel (C1) | [cite:EPD_HUB-5749_2026-06-27_en_p6_t0] [cite:EPD_HUB-5749_2026-06-27_en_p6_t2] [cite:EPD_HUB-5749_2026-06-27_en_p6_t4] [cite:EPD_HUB-5749_2026-06-27_en_p6_t6] [cite:EPD_HUB-5749_2026-06-27_en_p6_t8] |
| C2 Transport To Waste Treatment | 50 km by a truck to the nearest construction waste treatment | [cite:EPD_HUB-5749_2026-06-27_en_p6_t11] [cite:EPD_HUB-5749_2026-06-27_en_p6_t13] [cite:EPD_HUB-5749_2026-06-27_en_p6_t15] |
| C3 Waste Processing | 100% of the demolished concrete is transported to a site where this waste is processed by, crushing the blocks to gravel | [cite:EPD_HUB-5749_2026-06-27_en_p6_t15] [cite:EPD_HUB-5749_2026-06-27_en_p6_t17] [cite:EPD_HUB-5749_2026-06-27_en_p6_t18] |
| C3 Recycling Assumption | About 70% of concrete can be recycled this way (C3) | [cite:EPD_HUB-5749_2026-06-27_en_p6_t20] |
| C4 Disposal Assumption | The remaining 30% of concrete is assumed to be sent to the landfill for disposal (C4) | [cite:EPD_HUB-5749_2026-06-27_en_p6_t24] [cite:EPD_HUB-5749_2026-06-27_en_p6_t26] |
| D Benefit Assumption | The crushed concrete received from waste treatment can be used as a replacement for virgin gravel or for raw materials in road construction (D). | [cite:EPD_HUB-5749_2026-06-27_en_p6_t28] [cite:EPD_HUB-5749_2026-06-27_en_p6_t30] [cite:EPD_HUB-5749_2026-06-27_en_p6_t32] |
| Waste Treatment Plant Process Losses | negligible | [cite:EPD_HUB-5749_2026-06-27_en_p6_t32] [cite:EPD_HUB-5749_2026-06-27_en_p6_t34] [cite:EPD_HUB-5749_2026-06-27_en_p6_t36] |
| Collection Process - Collected Separately | 0 kg | [cite:EPD_HUB-5749_2026-06-27_en_p11_t88] [cite:EPD_HUB-5749_2026-06-27_en_p11_t89] |
| Collection Process - Collected With Mixed Construction Waste | 2286 kg | [cite:EPD_HUB-5749_2026-06-27_en_p11_t92] [cite:EPD_HUB-5749_2026-06-27_en_p11_t93] [cite:EPD_HUB-5749_2026-06-27_en_p11_t96] |
| Recovery Process - Re-Use | 0 kg | [cite:EPD_HUB-5749_2026-06-27_en_p11_t98] [cite:EPD_HUB-5749_2026-06-27_en_p11_t99] |
| Recovery Process - Recycling | 1.60E+03 kg | [cite:EPD_HUB-5749_2026-06-27_en_p11_t102] [cite:EPD_HUB-5749_2026-06-27_en_p11_t103] |
| Recovery Process - Energy Recovery | 0 kg | [cite:EPD_HUB-5749_2026-06-27_en_p11_t104] [cite:EPD_HUB-5749_2026-06-27_en_p11_t105] |
| Disposal (Total) - Final Deposition | 6.86E+02 kg | [cite:EPD_HUB-5749_2026-06-27_en_p11_t106] [cite:EPD_HUB-5749_2026-06-27_en_p11_t107] |
| Scenario Assumptions - Transportation | Market for transport, freight, lorry >32 metric ton. EURO5; 50km | [cite:EPD_HUB-5749_2026-06-27_en_p11_t108] [cite:EPD_HUB-5749_2026-06-27_en_p11_t109] [cite:EPD_HUB-5749_2026-06-27_en_p11_t110] |
